Repository: Topfrank22/thermal-monitoring-and-predictive-modelling-additive-manufacturing

# 🔬 Thermal Monitoring and Predictive Modelling for Additive Manufacturing

> **University Project — Lab Data Science for Industrial Engineering**

> Politecnico di Milano · A.Y. 2025/2026
---

## 🎬 Live Demos — Computer Vision and Thermal Analysis Pipelines

### 1. In Situ Thermal Video ROI Extraction During 3D Printing
> Real time infrared thermal field extraction during Fused Filament Fabrication (FFF) of ABS specimens. The vision algorithm tracks the heated nozzle via Normalized Cross Correlation (NCC), extracts a local Region of Interest (ROI) around the active melt pool, and samples the spatial temperature distribution frame by frame.

---

### 2. Computer Vision Deflection Tracking During Mechanical Bending Tests
> Real time computer vision tracking of specimen deflection during quasi static cantilever bending tests. A dual template matching tracker follows the physical marker along the vertical axis, synchronizing displacement measurements with discrete loading steps to automatically extract structural compliance, elastic modulus, and failure load without physical contact sensors.

---

## 🎯 Project Overview

This project investigates whether **in situ thermal infrared video monitoring** during Fused Filament Fabrication (FFF) can predict the **mechanical failure load** of additively manufactured components.

In remote manufacturing, space applications, and autonomous fabrication facilities, trial and error production is unsustainable: **first time right manufacturing** is mandatory. By monitoring the thermal history of each layer in real time, early defects and poor interlayer bonding can be identified before destructive mechanical testing.

```mermaid
flowchart LR
    subgraph AM["🖨️ In-Situ Additive Manufacturing"]
        direction TB
        PRINT["FFF 3D Printing Process<br>(ABS Specimen Deposition)"]
        CAM["📷 Infrared Thermal Camera<br>(In-situ Real-Time Monitoring)"]
        PRINT -->|Live Thermal Field| CAM
    end

    subgraph ML["🧠 Computer Vision & Data Science Pipeline"]
        direction TB
        TRACK["Nozzle Tracking & ROI Extraction<br>(Template Matching & Alignment)"]
        CONF["1. Conformal Prediction<br>(Cold Deficit Anomaly Detection)"]
        PCA["2. Parametric ROI & PCA<br>(Melt Pool Feature Modeling)"]
        TRACK --> CONF
        TRACK --> PCA
    end

    subgraph OUT["🎯 Non-Destructive Quality Assessment"]
        direction TB
        DEFECT["⚠️ Real-Time Defect Detection<br>(Interlayer Bonding Weakness)"]
        STRENGTH["📈 Mechanical Strength Prediction<br>(Failure Load & Ultimate Stress)"]
    end

    CAM -->|Thermal Video Stream| TRACK
    CONF --> DEFECT
    PCA --> STRENGTH

    style AM fill:#1e293b,stroke:#3b82f6,stroke-width:2px,color:#f8fafc
    style ML fill:#1e293b,stroke:#8b5cf6,stroke-width:2px,color:#f8fafc
    style OUT fill:#1e293b,stroke:#10b981,stroke-width:2px,color:#f8fafc
```

The project develops and validates **three complementary engineering pipelines**:

1. **Conformal Prediction Pipeline**: A distribution free statistical framework to detect anomalous cooling caused by controlled printing pauses and correlate thermal deficit with failure load.
2. **Parametric ROI Thermal Analysis and PCA**: Local thermal feature extraction adjacent to the nozzle, systematic grid search optimization over ROI geometry, and quadratic regression on principal components (`R² = 0.78`).
3. **Mechanical Video Processing**: Non contact optical deflection measurement during quasi static bending tests, extracting structural compliance, elastic modulus, and ultimate breaking load directly from video recordings.

---

## ⚗️ Experimental Design (DoE)

A **second degree polynomial regression** between the cold deficit metric and the experimental breaking load yields a robust predictive model, proving that post restart thermal signatures directly correlate with interlayer mechanical strength:
---

### Localized Thermal Descriptors

Rather than inspecting the full scene, this pipeline defines a parametric **Region of Interest (ROI)** immediately trailing the extrusion nozzle.
Statistical features (mean, maximum, minimum, standard deviation) and complete spatial temperature distributions are extracted for every valid deposition frame:

### Optical Deflection Measurement

Cantilever bending tests were recorded on video. A computer vision tracking pipeline follows a high contrast physical marker on the specimen under progressive loading steps:

## 🧪 Summary of Results

| Analysis Pipeline | Target Metric | Key Outcome |
|---|---|---|
| **Conformal Prediction** | Thermal Cold Deficit | Strong polynomial correlation with fracture load at `p = 0.01` |
| **ROI Analysis + PCA** | Failure Load Prediction | `R² = 0.7813` achieved on optimal local ROI (`2_12_2_5`) |
| **Mechanical Vision** | Failure Strength (`σ_max`) | Up to `46% drop` in breaking resistance for long interruptions |

---

File: roi_analysis/Dataset_giusti/Analisi_dataset/Creazione_ROI_STD/std_roi_summary.txt
============================================================
STD ROI REFERENCE SUMMARY
Dataset       : ROI_wide_2_6_depth_1_2_STD
ROI shape     : 1 rows x 10 cols
STD specimens : 2
Frames used   : 647 (core + roi_complete)
============================================================

LINEAR DRIFT MODEL
  T_hat(layer) = 103.1159 + 0.2184 * layer_index
  Pearson r    = 0.4646
  p-value      = 5.8144e-36
  Std error    = 0.016388
  T_hat(1)     = 103.3343 °C  (reference level)

DRIFT-CORRECTED STD ROI STATISTICS
  Global mean temperature  : 103.334 °C
  Mean pixel-wise std dev  : 3.568 °C
  Global max temperature   : 135.019 °C
  Global min temperature   : 79.004 °C

PIXEL-WISE MEAN MAP (rows x cols) [°C]
  116.227  110.056  105.790  102.440   99.951  103.579  101.441   99.416   97.818   96.621

PIXEL-WISE STD MAP (rows x cols) [°C]
    6.076    4.157    3.474    3.190    3.410    3.789    3.134    2.801    2.688    2.963

PIXEL-WISE MAX MAP (rows x cols) [°C]
  131.437  131.219  132.849  133.939  135.019  113.849  113.849  113.849  113.849  113.849

PIXEL-WISE MIN MAP (rows x cols) [°C]
   97.144   98.224   96.940   90.944   80.634   90.084   91.714   92.254   87.694   79.004
