Repository: Topfrank22/thermal-monitoring-and-predictive-modelling-additive-manufacturing

# 🔬 Thermal Monitoring and Predictive Modelling for Additive Manufacturing

> **University Project — Lab Data Science for Industrial Engineering**

> Politecnico di Milano · A.Y. 2025/2026
---

## 🎬 Live Demos — Computer Vision and Thermal Analysis Pipelines

### 1. In Situ Thermal Video ROI Extraction During 3D Printing
> Real time infrared thermal field extraction during Fused Filament Fabrication (FFF) of ABS specimens. The vision algorithm tracks the heated nozzle via Normalized Cross Correlation (NCC), extracts a local Region of Interest (ROI) around the active melt pool, and samples the spatial temperature distribution frame by frame.

---

### 2. Computer Vision Deflection Tracking During Mechanical Bending Tests
> Real time computer vision tracking of specimen deflection during quasi static cantilever bending tests. A dual template matching tracker follows the physical marker along the vertical axis, synchronizing displacement measurements with discrete loading steps to automatically extract structural compliance, elastic modulus, and failure load without physical contact sensors.

---

## 🎯 Project Overview

This project investigates whether **in situ thermal infrared video monitoring** during Fused Filament Fabrication (FFF) can predict the **mechanical failure load** of additively manufactured components.

In remote manufacturing, space applications, and autonomous fabrication facilities, trial and error production is unsustainable: **first time right manufacturing** is mandatory. By monitoring the thermal history of each layer in real time, early defects and poor interlayer bonding can be identified before destructive mechanical testing.

```mermaid
flowchart LR
    subgraph AM["🖨️ In-Situ Additive Manufacturing"]
        direction TB
        PRINT["FFF 3D Printing Process<br>(ABS Specimen Deposition)"]
        CAM["📷 Infrared Thermal Camera<br>(In-situ Real-Time Monitoring)"]
        PRINT -->|Live Thermal Field| CAM
    end

    subgraph ML["🧠 Computer Vision & Data Science Pipeline"]
        direction TB
        TRACK["Nozzle Tracking & ROI Extraction<br>(Template Matching & Alignment)"]
        CONF["1. Conformal Prediction<br>(Cold Deficit Anomaly Detection)"]
        PCA["2. Parametric ROI & PCA<br>(Melt Pool Feature Modeling)"]
        TRACK --> CONF
        TRACK --> PCA
    end

    subgraph OUT["🎯 Non-Destructive Quality Assessment"]
        direction TB
        DEFECT["⚠️ Real-Time Defect Detection<br>(Interlayer Bonding Weakness)"]
        STRENGTH["📈 Mechanical Strength Prediction<br>(Failure Load & Ultimate Stress)"]
    end

    CAM -->|Thermal Video Stream| TRACK
    CONF --> DEFECT
    PCA --> STRENGTH

    style AM fill:#1e293b,stroke:#3b82f6,stroke-width:2px,color:#f8fafc
    style ML fill:#1e293b,stroke:#8b5cf6,stroke-width:2px,color:#f8fafc
    style OUT fill:#1e293b,stroke:#10b981,stroke-width:2px,color:#f8fafc
```

The project develops and validates **three complementary engineering pipelines**:

1. **Conformal Prediction Pipeline**: A distribution free statistical framework to detect anomalous cooling caused by controlled printing pauses and correlate thermal deficit with failure load.
2. **Parametric ROI Thermal Analysis and PCA**: Local thermal feature extraction adjacent to the nozzle, systematic grid search optimization over ROI geometry, and quadratic regression on principal components (`R² = 0.78`).
3. **Mechanical Video Processing**: Non contact optical deflection measurement during quasi static bending tests, extracting structural compliance, elastic modulus, and ultimate breaking load directly from video recordings.

---

## ⚗️ Experimental Design (DoE)

A **second degree polynomial regression** between the cold deficit metric and the experimental breaking load yields a robust predictive model, proving that post restart thermal signatures directly correlate with interlayer mechanical strength:
---

### Localized Thermal Descriptors

Rather than inspecting the full scene, this pipeline defines a parametric **Region of Interest (ROI)** immediately trailing the extrusion nozzle.
Statistical features (mean, maximum, minimum, standard deviation) and complete spatial temperature distributions are extracted for every valid deposition frame:

### Optical Deflection Measurement

Cantilever bending tests were recorded on video. A computer vision tracking pipeline follows a high contrast physical marker on the specimen under progressive loading steps:

## 🧪 Summary of Results

| Analysis Pipeline | Target Metric | Key Outcome |
|---|---|---|
| **Conformal Prediction** | Thermal Cold Deficit | Strong polynomial correlation with fracture load at `p = 0.01` |
| **ROI Analysis + PCA** | Failure Load Prediction | `R² = 0.7813` achieved on optimal local ROI (`2_12_2_5`) |
| **Mechanical Vision** | Failure Strength (`σ_max`) | Up to `46% drop` in breaking resistance for long interruptions |

---

File: roi_analysis/Dataset_giusti/Modelli_feature_tables/Notebooks/pixelwise_thermal_analysis.ipynb
# Pixel-wise Thermal Analysis

This notebook replicates the analysis pipeline of `thermal_analysis.ipynb` at the **individual pixel level**.
Instead of using ROI-averaged features (one scalar per layer per specimen), we use per-pixel temperature series from `feature_table_pixel_<config>.csv`.

**Goal:** identify which pixels in the ROI carry the most information about `peso_rottura_kg`, and whether per-pixel features outperform the spatial mean.

---

## Dataset
- **Paused specimens:** `feature_table_pixel_ROI_wide_2_6_depth_1_2.csv` — 10 specimens × N pixels, 6 layers
- **STD specimens:** `feature_table_pixel_STD_ROI_wide_3_10_depth_1_3.csv` — 2 STD specimens × N pixels, 22–29 layers

## ROI geometry: `wide_2_6 / depth_1_2`
The ROI is built **in front of the nozzle** in the direction of movement.
The nozzle is the spatial reference but lies **outside** the ROI:
- `wide_2_6`: ROI starts 2 px to the right of the nozzle tip, ends 6 px to the right → **5 columns** (col offset +2 … +6)
- `depth_1_2`: ROI starts 1 px below the nozzle tip, ends 2 px below → **2 rows** (row offset +1 … +2)
- Total: **10 pixels** per specimen

## Color coding
- 🔵 Blue `#636EFA`: direct IR measurements (`T1_px`–`T6_px`, `bed_temp_C`)
- 🔴 Red `#EF553B`: WLS-fitted / extrapolated (`T0`, `heating_rate_t0`, `alpha`, `A`)
- ⚫ Grey `#888888`: control variable (`pausa_s`)
- 🟣 Purple `#AB63FA`: STD specimens
- Pause groups: 10s=`#636EFA`, 30s=`#00CC96`, 60s=`#FFA15A`, 90s=`#EF553B`

```
# ── SECTION 0: Imports & Paths ────────────────────────────────────────────────
import os
import warnings
import numpy as np
import pandas as pd
import matplotlib
import matplotlib.pyplot as plt
import matplotlib.patches as mpatches
import seaborn as sns
from scipy import stats
from sklearn.linear_model import LinearRegression
from sklearn.metrics import r2_score

warnings.filterwarnings('ignore')

# ── Paths ─────────────────────────────────────────────────────────────────────
BASE = r"C:\Users\tomga\Desktop\Lab Data science\Dataset_giusti"
PIXEL_CSV   = os.path.join(BASE, "feature_tables", "output",
                           "feature_table_pixel_ROI_wide_2_6_depth_1_2.csv")
STD_CSV     = os.path.join(BASE, "feature_tables", "output",
                           "feature_table_pixel_STD_ROI_wide_3_10_depth_1_3.csv")
ROI_CSV     = os.path.join(BASE, "feature_tables", "output",
                           "feature_table_roi_ROI_wide_2_6_depth_1_2.csv")
OUTPUT_DIR  = os.path.join(BASE, "Modelli_feature_tables", "Notebooks", "output",
                           "pixelwise")
os.makedirs(OUTPUT_DIR, exist_ok=True)

# ── Color palettes ────────────────────────────────────────────────────────────
PAUSE_COLORS = {10: '#636EFA', 30: '#00CC96', 60: '#FFA15A', 90: '#EF553B'}
COLOR_DIRECT = '#636EFA'   # blue  — direct IR
COLOR_MODEL  = '#EF553B'   # red   — WLS model
COLOR_CTRL   = '#888888'   # grey  — control
COLOR_STD    = '#AB63FA'   # purple — STD

print('Paths OK. Output dir:', OUTPUT_DIR)
```

Paths OK. Output dir: C:\Users\tomga\Desktop\Lab Data science\Dataset_giusti\Modelli_feature_tables\Notebooks\output\pixelwise

## Section 1 — Data Loading & Exploration

```
# ── Load pixel feature tables ─────────────────────────────────────────────────
df_px  = pd.read_csv(PIXEL_CSV)
df_std = pd.read_csv(STD_CSV)
df_roi = pd.read_csv(ROI_CSV)   # ROI-aggregated for final comparison

# Filter: only specimens with pausa (not STD rows if present), fit_ok=True
df_px = df_px[df_px['fit_ok'] == True].copy()

# Pixel geometry info — derived directly from data, no hardcoding
n_rows   = df_px['pixel_row'].max() + 1
n_cols   = df_px['pixel_col'].max() + 1
n_pixels = n_rows * n_cols
specimens = sorted(df_px['specimen'].unique())

print(f'Paused dataset: {df_px.shape[0]} rows | {len(specimens)} specimens | {n_rows}x{n_cols} = {n_pixels} pixels/specimen')
print(f'STD dataset:    {df_std.shape[0]} rows')
print(f'Pause durations: {sorted(df_px["pausa_s"].unique())} s')
print(f'\nColumns: {list(df_px.columns)}')
```

Paused dataset: 99 rows | 10 specimens | 2x5 = 10 pixels/specimen
STD dataset:    48 rows
Pause durations: [np.int64(10), np.int64(30), np.int64(60), np.int64(90)] s

Columns: ['specimen', 'pausa_s', 'peso_rottura_kg', 'pixel_row', 'pixel_col', 'pixel_id', 'T1_px', 'T2_px', 'T3_px', 'T4_px', 'T5_px', 'T6_px', 'delta_T_px', 'T_mean_px', 'T_std_px', 'T_max_px', 'T_min_px', 'fit_ok', 'fit_error', 'T0', 'A', 'alpha', 'T_inf', 't_star', 'heating_rate_t0', 'sigma_T0', 'sigma_A', 'sigma_alpha', 'bed_temp_C', 'bed_temp_std_C']

```
# ── ROI grid visualisation ────────────────────────────────────────────────────
# The nozzle is the geometric reference but lies OUTSIDE and to the LEFT of the ROI.
# ROI wide_2_6 / depth_1_2:
#   columns: ROI starts 2px RIGHT of nozzle (col_offset=2) and ends 6px right (col_offset=6)
#            → pixel_col 0 corresponds to nozzle_x + 2px
#            → pixel_col 4 corresponds to nozzle_x + 6px
#   rows:    ROI starts 1px BELOW nozzle (row_offset=1) and ends 2px below (row_offset=2)
#            → pixel_row 0 corresponds to nozzle_y + 1px
#            → pixel_row 1 corresponds to nozzle_y + 2px
# The nozzle itself is drawn OUTSIDE the grid at position (-2, -1) relative to ROI origin.

# ROI config params (from filename: wide_2_6 / depth_1_2)
WIDE_LEFT  = 2   # px from nozzle to left edge of ROI  (col_offset start)
WIDE_RIGHT = 6   # px from nozzle to right edge of ROI (col_offset end)
DEPTH_TOP  = 1   # px from nozzle to top edge of ROI   (row_offset start)
DEPTH_BOT  = 2   # px from nozzle to bottom edge of ROI (row_offset end)

# In the plot coordinate system: nozzle at (0, 0), ROI pixels start at (WIDE_LEFT, DEPTH_TOP)
fig, ax = plt.subplots(figsize=(10, 4))

# Draw ROI pixels
for r in range(n_rows):
    for c in range(n_cols):
        pid = r * n_cols + c
        # Real position relative to nozzle
        plot_x = WIDE_LEFT + c   # x offset from nozzle
        plot_y = DEPTH_TOP + r   # y offset from nozzle (down = positive)
        rect = mpatches.FancyBboxPatch((plot_x - 0.45, plot_y - 0.45), 0.9, 0.9,
                                       boxstyle='round,pad=0.05',
                                       linewidth=1.2, edgecolor='#2244AA',
                                       facecolor='#D0E8FF')
        ax.add_patch(rect)
        ax.text(plot_x, plot_y,
                f'px{pid}\n(r{r},c{c})',
                ha='center', va='center', fontsize=8)

# Draw nozzle OUTSIDE the ROI (at position 0,0 — to the left and above)
nozzle_rect = mpatches.FancyBboxPatch((-0.45, -0.45), 0.9, 0.9,
                                       boxstyle='round,pad=0.05',
                                       linewidth=2.5, edgecolor='#CC0000',
                                       facecolor='#FFCCCC')
ax.add_patch(nozzle_rect)
ax.text(0, 0, 'NOZZLE\n(ref)', ha='center', va='center',
        fontsize=8, fontweight='bold', color='#CC0000')

# Arrow from nozzle toward ROI (movement direction = right)
ax.annotate('', xy=(WIDE_LEFT - 0.5, 0),
            xytext=(0.5, 0),
            arrowprops=dict(arrowstyle='->', color='#CC0000', lw=2))
ax.text(WIDE_LEFT / 2, -0.25, 'direction\nof movement',
        ha='center', va='top', fontsize=7, color='#CC0000', style='italic')

# Axis labels showing real offsets from nozzle
ax.set_xlim(-0.7, WIDE_RIGHT + 0.7)
ax.set_ylim(-0.7, DEPTH_BOT + DEPTH_TOP + 0.5)
ax.invert_yaxis()

# X ticks: offset from nozzle
xtick_positions = [0] + [WIDE_LEFT + c for c in range(n_cols)]
xtick_labels    = ['nozzle'] + [f'+{WIDE_LEFT+c}px' for c in range(n_cols)]
ax.set_xticks(xtick_positions)
ax.set_xticklabels(xtick_labels, fontsize=8)

ytick_positions = [0] + [DEPTH_TOP + r for r in range(n_rows)]
ytick_labels    = ['nozzle'] + [f'+{DEPTH_TOP+r}px' for r in range(n_rows)]
ax.set_yticks(ytick_positions)
ax.set_yticklabels(ytick_labels, fontsize=8)

ax.set_xlabel('Offset from nozzle tip  (→ direction of movement)', fontsize=9)
ax.set_ylabel('Offset from nozzle tip  (↓ depth below nozzle)', fontsize=9)
ax.set_title(
    f'ROI pixel grid — wide_{WIDE_LEFT}_{WIDE_RIGHT} / depth_{DEPTH_TOP}_{DEPTH_BOT}\n'
    f'Nozzle (red) is OUTSIDE the ROI — {n_rows}×{n_cols} = {n_pixels} pixels total',
    fontweight='bold')
ax.set_aspect('equal')
ax.grid(True, linestyle=':', color='#ccc', alpha=0.6)
plt.tight_layout()
plt.savefig(os.path.join(OUTPUT_DIR, 'S1_roi_grid.png'), dpi=150, bbox_inches='tight')
plt.show()
```

## Section 2 — Temperature Profiles per Pixel

```
# ── T1_px..T6_px per pixel, colored by pause group ────────────────────────────
T_COLS = [f'T{k}_px' for k in range(1, 7)]
layers = list(range(1, 7))
pixel_ids = sorted(df_px['pixel_id'].unique())

fig, axes = plt.subplots(n_rows, n_cols, figsize=(n_cols * 2.8, n_rows * 2.5),
                         sharex=True, sharey=False)
if n_rows == 1:
    axes = axes.reshape(1, -1)

for r in range(n_rows):
    for c in range(n_cols):
        ax = axes[r, c]
        pid = r * n_cols + c
        sub = df_px[df_px['pixel_id'] == pid]
        for _, row in sub.iterrows():
            color = PAUSE_COLORS.get(int(row['pausa_s']), '#999')
            ax.plot(layers, row[T_COLS].values, marker='o', ms=3,
                    color=color, alpha=0.8, lw=1.4)
        # Label includes physical offset from nozzle
        x_off = WIDE_LEFT + c
        y_off = DEPTH_TOP + r
        ax.set_title(f'px{pid} (r{r},c{c})\n+{x_off}px right, +{y_off}px below nozzle',
                     fontsize=7, pad=2)
        ax.tick_params(labelsize=7)

# Legend
handles = [mpatches.Patch(color=v, label=f'{k}s pause') for k, v in PAUSE_COLORS.items()]
fig.legend(handles=handles, loc='lower center', ncol=4, fontsize=9,
           bbox_to_anchor=(0.5, -0.02))
fig.supxlabel('Layer index', fontsize=9)
fig.supylabel('Temperature (°C)', fontsize=9)
fig.suptitle('Temperature profiles T1-T6 per pixel, colored by pause duration\n'
             '(title shows pixel position relative to nozzle tip)',
             fontweight='bold', fontsize=11)
plt.tight_layout()
plt.savefig(os.path.join(OUTPUT_DIR, 'S2_temp_profiles_per_pixel.png'),
            dpi=150, bbox_inches='tight')
plt.show()
```

```
# ── Mean temperature per pixel per pause group (bar chart) ────────────────────
mean_by_pixel_pause = (df_px.groupby(['pixel_id', 'pausa_s'])
                             ['T_mean_px'].mean().reset_index())

fig, ax = plt.subplots(figsize=(12, 4))
width  = 0.18
pauses = sorted(df_px['pausa_s'].unique())
x      = np.array(pixel_ids)
for i, p in enumerate(pauses):
    sub = mean_by_pixel_pause[mean_by_pixel_pause['pausa_s'] == p]
    sub = sub.set_index('pixel_id').reindex(pixel_ids)
    ax.bar(x + (i - 1.5) * width, sub['T_mean_px'].values,
           width=width, color=PAUSE_COLORS[p], label=f'{p}s', alpha=0.85)

ax.set_xlabel('pixel_id', fontsize=10)
ax.set_ylabel('Mean temperature (°C)', fontsize=10)
ax.set_title('Mean temperature per pixel per pause group', fontweight='bold')
ax.set_xticks(pixel_ids)
ax.legend(title='Pause', fontsize=9)
plt.tight_layout()
plt.savefig(os.path.join(OUTPUT_DIR, 'S2_mean_temp_by_pixel_pause.png'),
            dpi=150, bbox_inches='tight')
plt.show()
```

## Section 3 — Univariate R² per Pixel × Feature

```
# ── Compute R²(peso_rottura_kg ~ feature) for each pixel × feature ───────────
FEATURES_DIRECT = [f'T{k}_px' for k in range(1, 7)] + ['delta_T_px', 'T_mean_px', 'T_std_px']
FEATURES_MODEL  = ['T0', 'A', 'alpha', 'heating_rate_t0', 'T_inf']
FEATURES_ALL    = FEATURES_DIRECT + FEATURES_MODEL

feat_colors = {f: COLOR_DIRECT for f in FEATURES_DIRECT}
feat_colors.update({f: COLOR_MODEL for f in FEATURES_MODEL})

r2_matrix = pd.DataFrame(index=pixel_ids, columns=FEATURES_ALL, dtype=float)

for pid in pixel_ids:
    sub = df_px[df_px['pixel_id'] == pid].dropna(subset=['peso_rottura_kg'])
    for feat in FEATURES_ALL:
        if feat not in sub.columns:
            continue
        valid = sub[[feat, 'peso_rottura_kg']].dropna()
        if len(valid) < 3:
            r2_matrix.loc[pid, feat] = np.nan
            continue
        X = valid[[feat]].values
        y = valid['peso_rottura_kg'].values
        r2_matrix.loc[pid, feat] = r2_score(y, LinearRegression().fit(X, y).predict(X))

print('R² matrix shape:', r2_matrix.shape)
print(r2_matrix.round(3))
```

R² matrix shape: (10, 14)
   T1_px  T2_px  T3_px  T4_px  T5_px  T6_px  delta_T_px  T_mean_px  T_std_px  \
0  0.240  0.001  0.039  0.027  0.040  0.027       0.689      0.035     0.613   
1  0.286  0.005  0.094  0.080  0.090  0.003       0.539      0.083     0.419   
2  0.364  0.055  0.140  0.141  0.128  0.001       0.497      0.161     0.429   
3  0.435  0.131  0.236  0.206  0.182  0.014       0.486      0.253     0.455   
4  0.508  0.310  0.205  0.353  0.142  0.070       0.485      0.359     0.519   
5  0.393  0.152  0.278  0.167  0.143  0.014       0.535      0.221     0.469   
6  0.450  0.193  0.372  0.246  0.209  0.047       0.521      0.306     0.466   
7  0.503  0.301  0.419  0.387  0.280  0.134       0.503      0.407     0.483   
8  0.567  0.413  0.452  0.414  0.321  0.180       0.537      0.483     0.539   
9  0.591  0.572  0.425  0.458  0.160  0.311       0.498      0.543     0.577   

      T0      A  alpha  heating_rate_t0  T_inf  
0  0.401  0.598  0.140            0.225  0.000  
1  0.369  0.419  0.152            0.212  0.042  
2  0.455  0.488  0.204            0.344  0.078  
3  0.480  0.506  0.143            0.423  0.076  
4  0.467  0.518  0.020            0.347  0.056  
5  0.451  0.518  0.065            0.395  0.032  
6  0.489  0.513  0.118            0.458  0.096  
7  0.516  0.511  0.103            0.520  0.163  
8  0.551  0.553  0.000            0.459  0.093  
9  0.521  0.584  0.003            0.311  0.036

```
# ── Heatmap: R² pixel × feature ──────────────────────────────────────────────
fig, ax = plt.subplots(figsize=(len(FEATURES_ALL) * 0.85 + 1, n_pixels * 0.55 + 1.5))
r2_plot = r2_matrix.astype(float)
sns.heatmap(r2_plot, ax=ax, cmap='RdYlGn', vmin=0, vmax=1,
            annot=True, fmt='.2f', linewidths=0.4, linecolor='#ddd',
            cbar_kws={'label': 'R²', 'shrink': 0.7})
for tick, feat in zip(ax.get_xticklabels(), FEATURES_ALL):
    tick.set_color(feat_colors.get(feat, 'black'))
    tick.set_fontweight('bold')
ax.set_title('Univariate R²: peso_rottura_kg ~ feature, per pixel\n'
             '(blue=direct IR, red=WLS model)', fontweight='bold')
ax.set_xlabel('Feature', fontsize=10)
ax.set_ylabel('pixel_id', fontsize=10)
plt.xticks(rotation=40, ha='right', fontsize=9)
plt.tight_layout()
plt.savefig(os.path.join(OUTPUT_DIR, 'S3_r2_heatmap_pixel_feature.png'),
            dpi=150, bbox_inches='tight')
plt.show()
```

```
# ── R² bar chart: best feature per pixel ─────────────────────────────────────
best_r2   = r2_matrix.max(axis=1)
best_feat = r2_matrix.idxmax(axis=1)
bar_colors = [feat_colors.get(f, '#999') for f in best_feat]

fig, ax = plt.subplots(figsize=(12, 4))
bars = ax.bar(pixel_ids, best_r2.values, color=bar_colors, alpha=0.85, edgecolor='white')
for bar, feat in zip(bars, best_feat):
    ax.text(bar.get_x() + bar.get_width() / 2,
            bar.get_height() + 0.01, feat,
            ha='center', va='bottom', fontsize=7, rotation=45)
ax.axhline(0.50, color=COLOR_CTRL, lw=1.5, ls='--', label='pausa_s baseline R²~0.50')
ax.set_xlabel('pixel_id', fontsize=10)
ax.set_ylabel('Best R²', fontsize=10)
ax.set_title('Best univariate R² per pixel (annotated with best feature)',
             fontweight='bold')
ax.set_xticks(pixel_ids)
ax.set_ylim(0, 1.05)
ax.legend(fontsize=9)
plt.tight_layout()
plt.savefig(os.path.join(OUTPUT_DIR, 'S3_best_r2_per_pixel.png'),
            dpi=150, bbox_inches='tight')
plt.show()
```

## Section 4 — Mediation Analysis per Pixel (Baron & Kenny)

```
# ── Baron & Kenny mediation per pixel × feature ───────────────────────────────
# DeltaR2 = R²(Y ~ X+M) - R²(Y ~ M) : unique contribution of pausa_s given M
# Close to 0 → M is a strong mediator of pausa_s → peso_rottura_kg

def compute_r2(X_cols, y_col, data):
    valid = data[X_cols + [y_col]].dropna()
    if len(valid) < 3:
        return np.nan
    X = valid[X_cols].values
    y = valid[y_col].values
    return r2_score(y, LinearRegression().fit(X, y).predict(X))

pausa_specimens = df_px.drop_duplicates('specimen')[['specimen', 'pausa_s', 'peso_rottura_kg']]
r2_pausa_base = compute_r2(['pausa_s'], 'peso_rottura_kg', pausa_specimens)
print(f'Baseline R²(peso_rottura ~ pausa_s) = {r2_pausa_base:.3f}')

mediation = {}
for pid in pixel_ids:
    sub_px = df_px[df_px['pixel_id'] == pid]
    mediation[pid] = {}
    for feat in FEATURES_ALL:
        if feat not in sub_px.columns:
            continue
        data_m = sub_px[['pausa_s', 'peso_rottura_kg', feat]].dropna()
        if len(data_m) < 3:
            mediation[pid][feat] = np.nan
            continue
        r2_xm    = compute_r2(['pausa_s', feat], 'peso_rottura_kg', data_m)
        r2_m_only = compute_r2([feat], 'peso_rottura_kg', data_m)
        mediation[pid][feat] = r2_xm - r2_m_only

med_matrix = pd.DataFrame(mediation).T
med_matrix.index.name = 'pixel_id'
print('\nMediation DeltaR² matrix (lower = stronger mediation):')
print(med_matrix.round(3))
```

Baseline R²(peso_rottura ~ pausa_s) = 0.342

Mediation DeltaR² matrix (lower = stronger mediation):
          T1_px  T2_px  T3_px  T4_px  T5_px  T6_px  delta_T_px  T_mean_px  \
pixel_id                                                                    
0         0.212  0.445  0.401  0.411  0.421  0.437       0.002      0.404   
1         0.088  0.352  0.271  0.267  0.252  0.352       0.003      0.260   
2         0.039  0.288  0.232  0.225  0.214  0.343       0.000      0.192   
3         0.015  0.220  0.162  0.174  0.166  0.329       0.002      0.125   
4         0.004  0.119  0.164  0.090  0.211  0.322       0.000      0.077   
5         0.034  0.207  0.116  0.206  0.203  0.329       0.003      0.150   
6         0.011  0.171  0.057  0.156  0.142  0.302       0.002      0.090   
7         0.001  0.099  0.039  0.076  0.098  0.246       0.000      0.040   
8         0.001  0.055  0.016  0.057  0.078  0.225       0.001      0.016   
9         0.003  0.018  0.021  0.061  0.197  0.206       0.001      0.009   

          T_std_px     T0      A  alpha  heating_rate_t0  T_inf  
pixel_id                                                         
0            0.003  0.050  0.004  0.298            0.213  0.488  
1            0.009  0.005  0.003  0.192            0.132  0.302  
2            0.009  0.012  0.037  0.152            0.028  0.264  
3            0.008  0.007  0.009  0.200            0.002  0.266  
4            0.000  0.010  0.001  0.325            0.068  0.291  
5            0.006  0.001  0.004  0.277            0.006  0.311  
6            0.005  0.002  0.003  0.226            0.003  0.247  
7            0.003  0.001  0.000  0.246            0.008  0.198  
8            0.000  0.001  0.000  0.346            0.007  0.255  
9            0.004  0.000  0.002  0.358            0.073  0.306

```
# ── Mediation heatmap ─────────────────────────────────────────────────────────
fig, ax = plt.subplots(figsize=(len(FEATURES_ALL) * 0.85 + 1, n_pixels * 0.55 + 1.5))
med_plot = med_matrix[FEATURES_ALL].astype(float)
sns.heatmap(med_plot, ax=ax, cmap='RdYlGn_r', center=0, vmin=0, vmax=0.5,
            annot=True, fmt='.2f', linewidths=0.4, linecolor='#ddd',
            cbar_kws={'label': 'DeltaR² (pausa_s unique contribution)', 'shrink': 0.7})
for tick, feat in zip(ax.get_xticklabels(), FEATURES_ALL):
    tick.set_color(feat_colors.get(feat, 'black'))
    tick.set_fontweight('bold')
ax.set_title('Mediation: DeltaR²(pausa_s unique) per pixel x feature\n'
             'Green = strong mediator (DeltaR²~0), Red = weak mediator', fontweight='bold')
ax.set_xlabel('Feature (mediator M)', fontsize=10)
ax.set_ylabel('pixel_id', fontsize=10)
plt.xticks(rotation=40, ha='right', fontsize=9)
plt.tight_layout()
plt.savefig(os.path.join(OUTPUT_DIR, 'S4_mediation_heatmap.png'),
            dpi=150, bbox_inches='tight')
plt.show()
```

## Section 5 — Pixel Ranking & Informativity Map

```
# ── Pixel ranking ─────────────────────────────────────────────────────────────
ranking = pd.DataFrame({
    'pixel_id':      pixel_ids,
    'best_r2':       [r2_matrix.loc[pid].max() for pid in pixel_ids],
    'best_feat':     [r2_matrix.loc[pid].idxmax() for pid in pixel_ids],
    'min_delta_r2':  [med_matrix.loc[pid].min() for pid in pixel_ids],
    'best_med_feat': [med_matrix.loc[pid].idxmin() for pid in pixel_ids],
    'pixel_row':     [pid // n_cols for pid in pixel_ids],
    'pixel_col':     [pid % n_cols for pid in pixel_ids],
    'x_offset_from_nozzle': [WIDE_LEFT + (pid % n_cols) for pid in pixel_ids],
    'y_offset_from_nozzle': [DEPTH_TOP + (pid // n_cols) for pid in pixel_ids],
})
ranking = ranking.sort_values('best_r2', ascending=False).reset_index(drop=True)
print('Pixel ranking by best R²:')
print(ranking.to_string(index=False))
ranking.to_csv(os.path.join(OUTPUT_DIR, 'pixel_ranking.csv'), index=False)
```

Pixel ranking by best R²:
 pixel_id  best_r2       best_feat  min_delta_r2 best_med_feat  pixel_row  pixel_col  x_offset_from_nozzle  y_offset_from_nozzle
        0 0.688985      delta_T_px      0.001648    delta_T_px          0          0                     2                     1
        9 0.591370           T1_px      0.000377            T0          1          4                     6                     2
        8 0.566940           T1_px      0.000212             A          1          3                     5                     2
        1 0.538891      delta_T_px      0.002515             A          0          1                     3                     1
        5 0.534915      delta_T_px      0.000579            T0          1          0                     2                     2
        6 0.520975      delta_T_px      0.001677    delta_T_px          1          1                     3                     2
        7 0.520101 heating_rate_t0      0.000023    delta_T_px          1          2                     4                     2
        4 0.518713        T_std_px      0.000026    delta_T_px          0          4                     6                     1
        3 0.506494               A      0.001507    delta_T_px          0          3                     5                     1
        2 0.496744      delta_T_px      0.000014    delta_T_px          0          2                     4                     1

```
# ── Informativity map: R² and mediation on ROI grid ──────────────────────────
# Grid is placed at nozzle-relative offsets (x from +WIDE_LEFT, y from +DEPTH_TOP)
r2_grid    = np.full((n_rows, n_cols), np.nan)
delta_grid = np.full((n_rows, n_cols), np.nan)
for pid in pixel_ids:
    r = pid // n_cols
    c = pid % n_cols
    r2_grid[r, c]    = r2_matrix.loc[pid].max()
    delta_grid[r, c] = med_matrix.loc[pid].min()

fig, axes = plt.subplots(1, 2, figsize=(14, max(3, n_rows * 2 + 1.5)))

for ax_i, (grid, cmap, title, clabel, vmax) in enumerate([
    (r2_grid,    'RdYlGn',   'Best R²(peso_rottura ~ feature) per pixel', 'R²',    1.0),
    (delta_grid, 'RdYlGn_r', 'Min DeltaR² (mediation) per pixel\nGreen=strong mediator', 'DeltaR²', 0.5),
]):
    ax = axes[ax_i]
    im = ax.imshow(grid, cmap=cmap, vmin=0, vmax=vmax, aspect='auto')
    for r in range(n_rows):
        for c in range(n_cols):
            pid = r * n_cols + c
            val = grid[r, c]
            ax.text(c, r,
                    f'px{pid}\n{val:.2f}\n(+{WIDE_LEFT+c}px,+{DEPTH_TOP+r}px)',
                    ha='center', va='center', fontsize=7.5, fontweight='bold',
                    color='black')
    ax.set_title(title, fontweight='bold', fontsize=9)
    ax.set_xlabel('pixel_col (→ away from nozzle)', fontsize=8)
    ax.set_ylabel('pixel_row (↓ below nozzle)', fontsize=8)
    ax.set_xticks(range(n_cols))
    ax.set_xticklabels([f'c{c}\n(+{WIDE_LEFT+c}px)' for c in range(n_cols)], fontsize=7)
    ax.set_yticks(range(n_rows))
    ax.set_yticklabels([f'r{r}\n(+{DEPTH_TOP+r}px)' for r in range(n_rows)], fontsize=7)
    plt.colorbar(im, ax=ax, shrink=0.6, label=clabel)

fig.suptitle('ROI Informativity Map — offsets are relative to nozzle tip',
             fontweight='bold', fontsize=11)
plt.tight_layout()
plt.savefig(os.path.join(OUTPUT_DIR, 'S5_informativity_map.png'),
            dpi=150, bbox_inches='tight')
plt.show()
```

## Section 6 — Pixel vs ROI-aggregated Comparison

```
# ── Compare best pixel vs ROI-aggregated on same features ────────────────────
df_roi_paused = df_roi[df_roi['specimen'].str.contains('std', case=False) == False].copy()
if 'fit_ok' in df_roi_paused.columns:
    df_roi_paused = df_roi_paused[df_roi_paused['fit_ok'] == True].copy()

ROI_FEAT_MAP = {
    'T1_px': 'T1', 'T2_px': 'T2', 'T3_px': 'T3',
    'T4_px': 'T4', 'T5_px': 'T5', 'T6_px': 'T6',
    'delta_T_px': 'delta_T',
    'heating_rate_t0': 'heating_rate_t0',
    'T0': 'T0', 'A': 'A', 'alpha': 'alpha',
}

roi_r2 = {}
for px_feat, roi_feat in ROI_FEAT_MAP.items():
    if roi_feat not in df_roi_paused.columns:
        continue
    valid = df_roi_paused[['peso_rottura_kg', roi_feat]].dropna()
    if len(valid) < 3:
        continue
    X = valid[[roi_feat]].values
    y = valid['peso_rottura_kg'].values
    roi_r2[px_feat] = r2_score(y, LinearRegression().fit(X, y).predict(X))

best_px_r2   = {feat: r2_matrix[feat].max() for feat in ROI_FEAT_MAP if feat in r2_matrix.columns}
feats_common = [f for f in ROI_FEAT_MAP if f in roi_r2 and f in best_px_r2]
x_pos        = np.arange(len(feats_common))
roi_vals     = [roi_r2[f] for f in feats_common]
px_vals      = [best_px_r2[f] for f in feats_common]

fig, ax = plt.subplots(figsize=(12, 5))
ax.bar(x_pos - 0.2, roi_vals, 0.35, label='ROI-aggregated', color='#636EFA', alpha=0.8)
ax.bar(x_pos + 0.2, px_vals,  0.35, label='Best pixel',     color='#00CC96', alpha=0.8)
ax.axhline(r2_pausa_base, color=COLOR_CTRL, ls='--', lw=1.5,
           label=f'pausa_s baseline R²={r2_pausa_base:.2f}')
ax.set_xticks(x_pos)
ax.set_xticklabels(feats_common, rotation=35, ha='right', fontsize=9)
ax.set_ylabel('R²', fontsize=10)
ax.set_ylim(0, 1.05)
ax.set_title('R² comparison: ROI-aggregated vs best individual pixel per feature',
             fontweight='bold')
ax.legend(fontsize=9)
plt.tight_layout()
plt.savefig(os.path.join(OUTPUT_DIR, 'S6_pixel_vs_roi_r2.png'),
            dpi=150, bbox_inches='tight')
plt.show()

summary = pd.DataFrame({
    'feature':        feats_common,
    'ROI_r2':         [round(v, 3) for v in roi_vals],
    'best_pixel_r2':  [round(v, 3) for v in px_vals],
    'delta':          [round(p - r, 3) for r, p in zip(roi_vals, px_vals)],
    'best_pixel_id':  [r2_matrix[f].idxmax() if f in r2_matrix.columns else None for f in feats_common],
})
print('\nComparison summary:')
print(summary.to_string(index=False))
summary.to_csv(os.path.join(OUTPUT_DIR, 'pixel_vs_roi_comparison.csv'), index=False)
```


Comparison summary:
        feature  ROI_r2  best_pixel_r2  delta  best_pixel_id
          T1_px   0.416          0.591  0.175              9
          T2_px   0.119          0.572  0.454              9
          T3_px   0.228          0.452  0.224              8
          T4_px   0.190          0.458  0.268              9
          T5_px   0.155          0.321  0.166              8
          T6_px   0.012          0.311  0.299              9
     delta_T_px   0.532          0.689  0.157              0
heating_rate_t0   0.385          0.520  0.135              7
             T0   0.471          0.551  0.080              8
              A   0.525          0.598  0.073              0
          alpha   0.125          0.204  0.079              2

## Section 6b — Scatter plots: best pixel vs ROI-aggregated
> Top-3 features by pixel R²: side-by-side scatter plot ROI (top row) vs best pixel (bottom row).

```
# ── Side-by-side scatter: top-3 features, ROI vs best pixel ──────────────────
top3_feats = sorted(best_px_r2, key=best_px_r2.get, reverse=True)[:3]

fig, axes = plt.subplots(2, len(top3_feats), figsize=(5 * len(top3_feats), 9))

for col_i, feat in enumerate(top3_feats):
    roi_feat = ROI_FEAT_MAP.get(feat, feat)
    best_pid = r2_matrix[feat].idxmax() if feat in r2_matrix.columns else None

    ax_top = axes[0, col_i]
    if roi_feat in df_roi_paused.columns:
        for _, row in df_roi_paused.iterrows():
            c = PAUSE_COLORS.get(int(row.get('pausa_s', 0)), '#999')
            ax_top.scatter(row[roi_feat], row['peso_rottura_kg'], color=c, s=60, zorder=3)
        valid = df_roi_paused[[roi_feat, 'peso_rottura_kg']].dropna()
        if len(valid) >= 2:
            xs  = np.linspace(valid[roi_feat].min(), valid[roi_feat].max(), 50)
            reg = LinearRegression().fit(valid[[roi_feat]], valid['peso_rottura_kg'])
            ax_top.plot(xs, reg.predict(xs.reshape(-1, 1)), 'k--', lw=1.5)
        ax_top.set_title(f'ROI: {roi_feat}\nR²={roi_r2.get(feat, 0):.3f}', fontweight='bold', fontsize=9)
    ax_top.set_ylabel('peso_rottura_kg')

    ax_bot = axes[1, col_i]
    if best_pid is not None:
        sub_px = df_px[df_px['pixel_id'] == best_pid]
        x_off  = WIDE_LEFT + (best_pid % n_cols)
        y_off  = DEPTH_TOP + (best_pid // n_cols)
        for _, row in sub_px.iterrows():
            c = PAUSE_COLORS.get(int(row.get('pausa_s', 0)), '#999')
            ax_bot.scatter(row[feat], row['peso_rottura_kg'], color=c, s=60, zorder=3)
        valid_px = sub_px[[feat, 'peso_rottura_kg']].dropna()
        if len(valid_px) >= 2:
            xs  = np.linspace(valid_px[feat].min(), valid_px[feat].max(), 50)
            reg = LinearRegression().fit(valid_px[[feat]], valid_px['peso_rottura_kg'])
            ax_bot.plot(xs, reg.predict(xs.reshape(-1, 1)), 'k--', lw=1.5)
        ax_bot.set_title(
            f'Best pixel px{best_pid} (+{x_off}px, +{y_off}px from nozzle)\n{feat}  R²={best_px_r2.get(feat,0):.3f}',
            fontweight='bold', fontsize=9)
    ax_bot.set_ylabel('peso_rottura_kg')
    ax_bot.set_xlabel(feat, fontsize=9)

handles = [mpatches.Patch(color=v, label=f'{k}s') for k, v in PAUSE_COLORS.items()]
fig.legend(handles=handles, loc='lower center', ncol=4, fontsize=9,
           bbox_to_anchor=(0.5, -0.02), title='Pause duration')
fig.suptitle('Top-3 features: ROI-aggregated (top) vs best individual pixel (bottom)',
             fontweight='bold', fontsize=11)
plt.tight_layout()
plt.savefig(os.path.join(OUTPUT_DIR, 'S6b_scatter_roi_vs_best_pixel.png'),
            dpi=150, bbox_inches='tight')
plt.show()
```

File: roi_analysis/Dataset_giusti/Modelli_feature_tables/Notebooks/thermal_analysis.ipynb
# Thermal Features vs. Breaking Load — Step-by-Step Analysis

**Goal:** Identify which thermal features extracted from IR imaging are physically meaningful predictors of the specimen breaking load (`peso_rottura_kg`), and whether they mediate the effect of pause duration (`pausa_s`).

## Feature classification
- **FEAT_DIRECT** (blue in plots): IR measurements read directly from the thermal camera.
  Includes T1–T6 and **`bed_temp_C`** (temperature of the ROI measured just before restart — a direct IR reading, not a model parameter).
- **FEAT_EXTRAP** (red in plots): features derived from the WLS thermal decay model
  (T0 extrapolated, heating rates hr_t1/t2/t3, A, alpha, delta_T, t_star, roi_std).

## Pipeline
1. Load feature table (paused specimens only)
2. Scatter grid: breaking load vs. 9 selected features
3. Univariate R² ranking
4. Mediation test (Baron & Kenny)
5. Proxy check: `bed_temp_C` vs. `pausa_s`
6. PCA of thermal feature space (paused specimens)
7. PCA with STD specimens projected onto paused-only space

```
import os, warnings
import numpy as np
import pandas as pd
import matplotlib.pyplot as plt
import matplotlib.patches as mpatches
import matplotlib.lines as mlines
from scipy import stats
from scipy.stats import pearsonr, spearmanr
from sklearn.preprocessing import StandardScaler
from sklearn.decomposition import PCA
warnings.filterwarnings('ignore')

BASE          = r"C:\Users\tomga\Desktop\Lab Data science\Dataset_giusti\feature_tables\output"
PATH_ROI      = os.path.join(BASE, "feature_table_roi_ROI_wide_2_6_depth_1_2.csv")
PATH_FULL     = os.path.join(BASE, "feature_table_roi_ROI_wide_2_6_depth_1_2.csv")
NOTEBOOK_DIR  = os.getcwd()
OUT_DIR       = os.path.join(NOTEBOOK_DIR, "output")
os.makedirs(OUT_DIR, exist_ok=True)

PAUSE_COLORS  = {10: "#636EFA", 30: "#00CC96", 60: "#FFA15A", 90: "#EF553B"}
PAUSE_MARKERS = {10: "o", 30: "s", 60: "D", 90: "X"}
CAT_COLORS    = {"ctrl": "#888888", "direct": "#636EFA", "extrap": "#EF553B"}
STD_COLOR     = "#AB63FA"
print("Libraries loaded.")
```

Libraries loaded.

## 1 · Load Data

```
df_all = pd.read_csv(PATH_ROI)
df_all = df_all.loc[:, ~df_all.columns.duplicated()]

Y = "peso_rottura_kg"

# bed_temp_C = direct IR reading (temperature of specimen ROI before restart)
# It is NOT a model-fitted parameter — classified as DIRECT.
FEAT_DIRECT = ["T1", "T2", "T3", "T4", "T5", "T6", "bed_temp_C"]
FEAT_EXTRAP = ["T0", "heating_rate_t0", "hr_t1", "hr_t2", "hr_t3",
               "delta_T", "A", "alpha", "t_star", "roi_std_spaziale_mean"]
FEAT_CTRL   = ["pausa_s"]
ALL_FEAT    = FEAT_CTRL + FEAT_DIRECT + FEAT_EXTRAP

# Split paused vs STD
df     = df_all[df_all["pausa_s"].notna() & (df_all["pausa_s"] > 0)].copy()
df_std = df_all[df_all["pausa_s"].isna() | (df_all["pausa_s"] == 0)].copy()

print(f"Paused specimens : {len(df)}")
print(f"STD specimens    : {len(df_std)}")
df[[Y, 'pausa_s', 'specimen']].sort_values('pausa_s')
```

Paused specimens : 10
STD specimens    : 0

   peso_rottura_kg  pausa_s       specimen
0             2.50       10  Rec-022_10s_1
5             2.50       10  Rec-029_10s_2
4             1.75       30  Rec-028_30s_2
2             1.75       30  Rec-025_30s_1
7             1.75       30  Rec-031_30s_3
8             2.00       30  Rec-032_30s_4
9             2.00       60   Rec-G3_S60_1
3             2.00       60  Rec-026_60s_2
6             1.75       90  Rec-030_90s_2
1             1.75       90  Rec-024_90s_1

## 2 · Scatter Grid: Breaking Load vs. 9 Thermal Features

- **Row 1:** `heating_rate_t0`, `hr_t1`, `hr_t2` — heating rate at successive layers
- **Row 2:** `T0`, `T1`, `T2` — layer temperatures (T0 WLS-extrapolated, T1–T2 direct)
- **Row 3:** `T3`, `bed_temp_C`, `delta_T` — later-layer temp, bed temperature (direct IR), thermal excursion

Points coloured by pause group. OLS fit + R² in each panel.

```
GRID_FEATS = [
    "heating_rate_t0", "hr_t1", "hr_t2",
    "T0",             "T1",    "T2",
    "T3",             "bed_temp_C", "delta_T"
]

fig, axes = plt.subplots(3, 3, figsize=(15, 12))
fig.patch.set_facecolor("white")
axes_flat = axes.flatten()

for i, feat in enumerate(GRID_FEATS):
    ax = axes_flat[i]
    ax.set_facecolor("white")
    if feat not in df.columns:
        ax.set_title(f"{feat} — NOT FOUND"); continue
    for _, row in df.iterrows():
        p = int(row["pausa_s"])
        ax.scatter(row[feat], row[Y], color=PAUSE_COLORS.get(p, "#888"),
                   s=90, zorder=3, edgecolors="white", linewidths=0.7)
        ax.annotate(row["specimen"].replace("Rec-","").split("_")[0],
                    (row[feat], row[Y]), textcoords="offset points",
                    xytext=(5,2), fontsize=7, color="#444")
    xv = df[feat].dropna().values
    yv = df.loc[df[feat].notna(), Y].values
    if len(xv) >= 3:
        slope, intercept, r, p_val, _ = stats.linregress(xv, yv)
        x_line = np.linspace(xv.min(), xv.max(), 100)
        ax.plot(x_line, intercept + slope*x_line, "--", color="#333", linewidth=1.5, alpha=0.7)
        sig = "***" if p_val<0.01 else ("**" if p_val<0.05 else ("*" if p_val<0.1 else ""))
        ax.set_title(f"{feat}  R²={r**2:.3f}  p={p_val:.4f} {sig}", fontsize=10)
    ax.set_xlabel(feat, fontsize=9)
    ax.set_ylabel("Breaking load (kg)", fontsize=9)
    ax.grid(True, linestyle="--", alpha=0.3)

fig.legend(handles=[mpatches.Patch(color=PAUSE_COLORS[p], label=f"Pause {p}s")
                    for p in [10,30,60,90]],
           loc="lower center", ncol=4, fontsize=11, bbox_to_anchor=(0.5,-0.01))
fig.suptitle("Breaking load vs. thermal features — paused specimens (n=10)",
             fontsize=14, y=1.01)
plt.tight_layout()
fig.savefig(os.path.join(OUT_DIR, "scatter_grid.png"), dpi=150, bbox_inches="tight")
plt.show(); print("Saved: scatter_grid.png")
```

Saved: scatter_grid.png

## 3 · Univariate R² Ranking

OLS: `peso_rottura_kg ~ feature` for every feature.  
Dashed line = baseline R² from `pausa_s` alone.  
**Blue = direct IR measurement** (T1–T6, bed_temp_C) | **Red = WLS-fitted feature**

```
def ols_r2(x, y):
    mask = ~(np.isnan(x)|np.isnan(y))
    xm, ym = x[mask], y[mask]
    if len(xm) < 3: return np.nan, np.nan, np.nan, np.nan
    slope, intercept, r, p, se = stats.linregress(xm, ym)
    return r**2, intercept, slope, p

r2_results = []
for feat in ALL_FEAT:
    if feat not in df.columns: continue
    r2, _, _, p = ols_r2(df[feat].values, df[Y].values)
    if np.isnan(r2): continue
    r2_results.append({"feature": feat, "R2": r2, "slope_p": p,
                       "category": "ctrl" if feat in FEAT_CTRL
                                   else ("direct" if feat in FEAT_DIRECT else "extrap")})
df_r2 = pd.DataFrame(r2_results).sort_values("R2", ascending=False)
r2_pausa = df_r2.loc[df_r2.feature=="pausa_s", "R2"].values[0]

df_plot = df_r2.sort_values("R2", ascending=True)
colors  = [CAT_COLORS[c] for c in df_plot["category"]]

fig, ax = plt.subplots(figsize=(10, 7))
fig.patch.set_facecolor("white"); ax.set_facecolor("white")
bars = ax.barh(df_plot["feature"], df_plot["R2"], color=colors, edgecolor="white", zorder=3)
for bar, p in zip(bars, df_plot["slope_p"]):
    sig = "***" if p<0.01 else ("**" if p<0.05 else ("*" if p<0.1 else ""))
    if sig: ax.text(bar.get_width()+0.005, bar.get_y()+bar.get_height()/2,
                   sig, va="center", fontsize=10, color="#222")
ax.axvline(r2_pausa, color="#222", linewidth=1.8, linestyle="--", zorder=4)
ax.text(r2_pausa+0.005, len(df_plot)-0.5,
        f"pausa_s baseline R²={r2_pausa:.3f}", fontsize=8, color="#222")
ax.legend(handles=[mpatches.Patch(color=c, label=l) for c,l in
          [("#888","Pause (baseline)"),("#636EFA","Direct IR measurement"),("#EF553B","Extrapolated / WLS-fitted")]],
          fontsize=9, loc="lower right")
ax.set_xlabel("R²  (OLS: peso_rottura_kg ~ feature)", fontsize=12)
ax.set_title("Univariate R² — which feature outperforms pause duration?", fontsize=13)
ax.grid(True, axis="x", linestyle="--", alpha=0.4)
plt.tight_layout()
fig.savefig(os.path.join(OUT_DIR, "r2_ranking.png"), dpi=150, bbox_inches="tight")
plt.show(); print("Saved: r2_ranking.png")

print("\nTop features by R²:")
print(df_r2[['feature','R2','slope_p','category']].head(10).to_string(index=False))
```

Saved: r2_ranking.png

Top features by R²:
        feature       R2  slope_p category
     bed_temp_C 0.615747 0.007184   direct
          hr_t2 0.542439 0.015126   extrap
        delta_T 0.532454 0.016600   extrap
              A 0.525033 0.017769   extrap
          hr_t1 0.480571 0.026225   extrap
             T0 0.470681 0.028487   extrap
             T1 0.416100 0.044016   direct
heating_rate_t0 0.384730 0.055719   extrap
        pausa_s 0.342074 0.075737     ctrl
          hr_t3 0.262649 0.129871   extrap

## 4 · Mediation Test (Baron & Kenny)

| Model | What it tests |
|---|---|
| `peso ~ pausa_s` | Total effect of pause (baseline R²) |
| `peso ~ X` | Direct predictive power of X |
| `peso ~ pausa_s + X` | Does pause still add information once we know X? |

**ΔR²(pausa | X)** = R²(pausa+X) − R²(X).  
If Δ ≈ 0 → knowing X makes pause redundant → **X is the physical mediator**.

```
def ols_r2_multi(X_mat, y):
    mask = ~np.isnan(y)
    for col in range(X_mat.shape[1]): mask &= ~np.isnan(X_mat[:,col])
    Xm, ym = X_mat[mask], y[mask]
    if len(ym) < X_mat.shape[1]+2: return np.nan
    Xc = np.column_stack([np.ones(len(Xm)), Xm])
    coeffs, _, _, _ = np.linalg.lstsq(Xc, ym, rcond=None)
    y_hat = Xc @ coeffs
    ss_res = np.sum((ym-y_hat)**2); ss_tot = np.sum((ym-ym.mean())**2)
    return 1 - ss_res/ss_tot if ss_tot > 0 else np.nan

y_arr     = df[Y].values
pausa_arr = df["pausa_s"].values

med_results = []
for feat in FEAT_DIRECT + FEAT_EXTRAP:
    if feat not in df.columns: continue
    r2_x, _, _, _ = ols_r2(df[feat].values, y_arr)
    if np.isnan(r2_x): continue
    r2_both = ols_r2_multi(np.column_stack([pausa_arr, df[feat].values]), y_arr)
    delta   = r2_both - r2_x if not np.isnan(r2_both) else np.nan
    mediator = (r2_x >= r2_pausa*0.9) and (not np.isnan(delta)) and (delta < 0.05)
    med_results.append({"feature": feat, "R2_X": r2_x, "R2_pausa_X": r2_both,
                        "delta_pausa": delta, "mediator": mediator,
                        "category": "direct" if feat in FEAT_DIRECT else "extrap"})
df_med = pd.DataFrame(med_results).sort_values("R2_X", ascending=False)

df_mp  = df_med.head(10)
x_pos  = np.arange(len(df_mp)); width = 0.35
fig, ax = plt.subplots(figsize=(12, 6))
fig.patch.set_facecolor("white"); ax.set_facecolor("white")
ax.bar(x_pos-width/2, df_mp["R2_X"],       width, label="R²(peso ~ X)",          color="#636EFA", edgecolor="white", zorder=3)
ax.bar(x_pos+width/2, df_mp["R2_pausa_X"], width, label="R²(peso ~ pausa + X)", color="#FFA15A", edgecolor="white", zorder=3, alpha=0.85)
ax.axhline(r2_pausa, color="#888", linewidth=1.5, linestyle="--")
ax.text(len(df_mp)-0.3, r2_pausa+0.012, f"R²(pausa alone)={r2_pausa:.3f}", fontsize=8, color="#555")
ax.set_xticks(x_pos); ax.set_xticklabels(df_mp["feature"], rotation=30, ha="right", fontsize=9)
ax.set_ylabel("R²", fontsize=12)
ax.set_title("Mediation test: if orange ≈ blue → pause adds nothing → X is the mediator", fontsize=12)
ax.legend(fontsize=10); ax.set_ylim(0,1.05)
ax.grid(True, axis="y", linestyle="--", alpha=0.4)
plt.tight_layout()
fig.savefig(os.path.join(OUT_DIR, "mediation_test.png"), dpi=150, bbox_inches="tight")
plt.show(); print("Saved: mediation_test.png")

print("\nMediation results:")
print(df_med[['feature','R2_X','R2_pausa_X','delta_pausa','mediator','category']].to_string(index=False))
```

Saved: mediation_test.png

Mediation results:
              feature     R2_X  R2_pausa_X  delta_pausa  mediator category
           bed_temp_C 0.615747    0.617922     0.002176      True   direct
                hr_t2 0.542439    0.546566     0.004127      True   extrap
              delta_T 0.532454    0.535954     0.003500      True   extrap
                    A 0.525033    0.548373     0.023340      True   extrap
                hr_t1 0.480571    0.495195     0.014623      True   extrap
                   T0 0.470681    0.474413     0.003732      True   extrap
                   T1 0.416100    0.437759     0.021659      True   direct
      heating_rate_t0 0.384730    0.391702     0.006972      True   extrap
                hr_t3 0.262649    0.431927     0.169278     False   extrap
                   T3 0.227601    0.387392     0.159790     False   direct
                   T4 0.189737    0.378079     0.188343     False   direct
                   T5 0.154987    0.344187     0.189201     False   direct
                alpha 0.124745    0.342688     0.217943     False   extrap
                   T2 0.118598    0.347464     0.228866     False   direct
roi_std_spaziale_mean 0.025431    0.360642     0.335212     False   extrap
                   T6 0.011817    0.342446     0.330629     False   direct
               t_star 0.000004    0.348984     0.348980     False   extrap

## 5 · Proxy Check: Is `bed_temp_C` Just Pause in Disguise?

Although `bed_temp_C` is a **direct IR measurement**, it is measured after the pause — so it may correlate strongly with pause duration.  
We quantify how much variance in `bed_temp_C` is explained by `pausa_s` alone,
and whether within-pause variability is non-negligible (which would mean `bed_temp_C` carries extra information).

```
bed  = df["bed_temp_C"].values
paus = df["pausa_s"].values
r_p, p_p = pearsonr(bed, paus)
r_s, p_s = spearmanr(bed, paus)
r2_bp, _, _, _ = ols_r2(paus, bed)

print(f"Pearson  r(bed_temp_C, pausa_s) = {r_p:.3f}   p = {p_p:.4f}")
print(f"Spearman ρ(bed_temp_C, pausa_s) = {r_s:.3f}   p = {p_s:.4f}")
print(f"R²(bed_temp_C ~ pausa_s)        = {r2_bp:.3f}")
print()

intra = (df.groupby("pausa_s")
           .agg(n=("bed_temp_C","size"), mean=("bed_temp_C","mean"),
                std=("bed_temp_C","std"), min=("bed_temp_C","min"),
                max=("bed_temp_C","max")).reset_index())
intra["cv_%"] = 100 * intra["std"] / intra["mean"]
print("Within-pause variability of bed_temp_C:")
print(intra.round(3).to_string(index=False))

fig, ax = plt.subplots(figsize=(7, 5))
fig.patch.set_facecolor("white"); ax.set_facecolor("white")
for _, row in df.iterrows():
    p = int(row["pausa_s"])
    ax.scatter(row["pausa_s"], row["bed_temp_C"],
               color=PAUSE_COLORS.get(p,"#888"), s=100, edgecolors="white", linewidths=0.7, zorder=3)
    ax.annotate(row["specimen"].replace("Rec-","").split("_")[0],
                (row["pausa_s"], row["bed_temp_C"]),
                textcoords="offset points", xytext=(5,3), fontsize=8, color="#444")
slope_bp, int_bp, _, _, _ = stats.linregress(paus, bed)
xl = np.linspace(paus.min(), paus.max(), 100)
ax.plot(xl, int_bp+slope_bp*xl, "--", color="#333", linewidth=1.5)
ax.set_xlabel("Pause duration (s)", fontsize=12)
ax.set_ylabel("bed_temp_C (°C)", fontsize=12)
ax.set_title(f"bed_temp_C (direct IR) vs pause  |  Pearson r={r_p:.3f}, R²={r2_bp:.3f}", fontsize=12)
ax.grid(True, linestyle="--", alpha=0.4); plt.tight_layout()
fig.savefig(os.path.join(OUT_DIR, "bedtemp_vs_pause.png"), dpi=150, bbox_inches="tight")
plt.show()

if r2_bp > 0.90:
    print("Conclusion: R² > 0.90 → bed_temp_C is essentially a proxy for pause duration.")
elif r2_bp > 0.60:
    print("Conclusion: R² 0.60-0.90 → strong but incomplete; bed_temp_C carries extra specimen-level variance.")
else:
    print("Conclusion: R² < 0.60 → bed_temp_C is substantially independent of nominal pause duration.")
```

Pearson  r(bed_temp_C, pausa_s) = -0.703   p = 0.0233
Spearman ρ(bed_temp_C, pausa_s) = -0.834   p = 0.0027
R²(bed_temp_C ~ pausa_s)        = 0.494

Within-pause variability of bed_temp_C:
 pausa_s  n   mean   std    min    max  cv_%
      10  2 69.464 1.065 68.711 70.217 1.533
      30  4 65.736 1.102 64.356 67.051 1.676
      60  2 64.725 1.015 64.007 65.442 1.568
      90  2 64.679 1.042 63.943 65.416 1.610

Conclusion: R² < 0.60 → bed_temp_C is substantially independent of nominal pause duration.

## 6 · PCA of Thermal Feature Space (paused specimens)

**Features included:** T0–T6, hr_t1, hr_t2, bed_temp_C, delta_T, A, heating_rate_t0  
**Scaling:** StandardScaler (zero mean, unit variance)  
**Point size in biplot:** proportional to breaking load

```
PCA_FEATS = [f for f in ["T0","T1","T2","T3","T4","T5","T6",
                          "hr_t1","hr_t2","bed_temp_C","delta_T",
                          "A","heating_rate_t0"] if f in df.columns]

df_pca = df[PCA_FEATS + [Y, "pausa_s", "specimen"]].dropna()
X_sc   = StandardScaler().fit_transform(df_pca[PCA_FEATS].values)
pca    = PCA(n_components=min(len(PCA_FEATS), len(df_pca)))
scores = pca.fit_transform(X_sc)
loadings  = pca.components_
explained = pca.explained_variance_ratio_ * 100

print(f"Features: {PCA_FEATS}")
for i, ev in enumerate(explained[:5]):
    print(f"  PC{i+1}: {ev:.1f}%  (cumulative {explained[:i+1].sum():.1f}%)")

fig, axes = plt.subplots(1, 2, figsize=(12, 4)); fig.patch.set_facecolor("white")
ax = axes[0]; ax.set_facecolor("white")
n_show = min(8, len(explained))
ax.bar(range(1,n_show+1), explained[:n_show], color="#636EFA", edgecolor="white")
ax.plot(range(1,n_show+1), np.cumsum(explained[:n_show]), "o--", color="#EF553B", label="Cumulative")
ax.axhline(80, color="#888", linestyle=":", linewidth=1)
ax.set_xlabel("Principal Component", fontsize=11); ax.set_ylabel("Explained variance (%)", fontsize=11)
ax.set_title("Scree plot", fontsize=12); ax.legend(fontsize=9); ax.grid(True, linestyle="--", alpha=0.3)
ax2 = axes[1]; ax2.set_facecolor("white")
sort_idx = np.argsort(np.abs(loadings[0]))[::-1]
load_colors = ["#EF553B" if loadings[0][j]>=0 else "#636EFA" for j in sort_idx]
ax2.barh([PCA_FEATS[j] for j in sort_idx], loadings[0][sort_idx], color=load_colors, edgecolor="white")
ax2.axvline(0, color="#333", linewidth=0.8)
ax2.set_xlabel("Loading on PC1", fontsize=11)
ax2.set_title(f"PC1 loadings  ({explained[0]:.1f}% variance)", fontsize=12)
ax2.grid(True, axis="x", linestyle="--", alpha=0.3)
plt.tight_layout()
fig.savefig(os.path.join(OUT_DIR, "pca_scree_loadings.png"), dpi=150, bbox_inches="tight")
plt.show(); print("Saved: pca_scree_loadings.png")
```

Features: ['T0', 'T1', 'T2', 'T3', 'T4', 'T5', 'T6', 'hr_t1', 'hr_t2', 'bed_temp_C', 'delta_T', 'A', 'heating_rate_t0']
  PC1: 71.8%  (cumulative 71.8%)
  PC2: 18.9%  (cumulative 90.7%)
  PC3: 4.8%  (cumulative 95.5%)
  PC4: 2.2%  (cumulative 97.7%)
  PC5: 1.5%  (cumulative 99.1%)

Saved: pca_scree_loadings.png

```
fig, ax = plt.subplots(figsize=(10, 7))
fig.patch.set_facecolor("white"); ax.set_facecolor("white")
peso  = df_pca[Y].values
sizes = 80 + 300*(peso-peso.min())/(peso.max()-peso.min()+1e-9)
for idx, (_, row) in enumerate(df_pca.iterrows()):
    p = int(row["pausa_s"])
    ax.scatter(scores[idx,0], scores[idx,1],
               color=PAUSE_COLORS.get(p,"#888"), s=sizes[idx],
               zorder=3, edgecolors="white", linewidths=0.8)
    ax.annotate(row["specimen"].replace("Rec-","").split("_")[0],
                (scores[idx,0], scores[idx,1]),
                textcoords="offset points", xytext=(6,3), fontsize=8, color="#333")
scale = 2.5
for j, feat in enumerate(PCA_FEATS):
    ax.annotate("", xy=(loadings[0,j]*scale, loadings[1,j]*scale), xytext=(0,0),
                arrowprops=dict(arrowstyle="->", color="#444", lw=1.3))
    ax.text(loadings[0,j]*scale*1.12, loadings[1,j]*scale*1.12,
            feat, fontsize=8, color="#222", ha="center")
ax.axhline(0, color="#ccc", lw=0.8); ax.axvline(0, color="#ccc", lw=0.8)
ax.set_xlabel(f"PC1 ({explained[0]:.1f}% variance)", fontsize=12)
ax.set_ylabel(f"PC2 ({explained[1]:.1f}% variance)", fontsize=12)
ax.set_title("PCA biplot — thermal feature space\nPoint size ∝ breaking load", fontsize=13)
ax.legend(handles=[mpatches.Patch(color=PAUSE_COLORS[p], label=f"Pause {p}s")
                   for p in [10,30,60,90]], fontsize=10, loc="upper right")
ax.grid(True, linestyle="--", alpha=0.3); plt.tight_layout()
fig.savefig(os.path.join(OUT_DIR, "pca_biplot.png"), dpi=150, bbox_inches="tight")
plt.show(); print("Saved: pca_biplot.png")
```

Saved: pca_biplot.png

```
print("Correlation of PC scores with peso_rottura_kg:")
print(f"{'PC':<6} {'Pearson r':>10} {'p-value':>10}")
print("-"*30)
for i in range(min(5, scores.shape[1])):
    r, p = pearsonr(scores[:,i], df_pca[Y].values)
    sig = "***" if p<0.01 else ("**" if p<0.05 else ("*" if p<0.1 else ""))
    print(f"PC{i+1:<5} {r:>10.3f} {p:>10.4f}  {sig}")
```

Correlation of PC scores with peso_rottura_kg:
PC      Pearson r    p-value
------------------------------
PC1          0.681     0.0302  **
PC2         -0.351     0.3197  
PC3         -0.071     0.8444  
PC4          0.200     0.5797  
PC5          0.340     0.3371

## 7 · PCA with STD Specimens Projected onto Paused-only Space

### Why this matters
The PCA in Section 6 was **fit exclusively on paused specimens** (n=10).  
STD specimens (no pause, continuous printing) are **not used to fit the PCA axes** — they are projected
as out-of-sample points using the same scaler and rotation matrix.

This is the correct approach because:
- STD specimens have a fundamentally different thermal regime (no cooling cycle).
- Including them in the fit would distort the axes and mask the variance structure of paused specimens.
- Projecting them *after* fitting lets us ask: **where do STD specimens fall in the paused-specimen thermal space?**

### Expected interpretation
Since STD specimens have no pause, their bed is always hotter (no cooling → high T values, high PC1).  
They should appear at the **far positive end of PC1** — confirming that PC1 is an axis of "thermal level" (hotter = more positive).  
Their PC2 position reveals whether they share the same heating dynamics as any paused group or are structurally different.

```
# ── 7a. Fit scaler + PCA on paused specimens only (reuse from Sec 6) ──
scaler_std = StandardScaler()
X_paused   = scaler_std.fit_transform(df_pca[PCA_FEATS].values)
pca_std    = PCA(n_components=min(len(PCA_FEATS), len(df_pca)))
scores_paused = pca_std.fit_transform(X_paused)
loadings_std  = pca_std.components_
explained_std = pca_std.explained_variance_ratio_ * 100

# ── 7b. Project STD specimens onto the same axes ──
df_std_pca = df_std[PCA_FEATS + ["specimen"]].copy()
df_std_pca = df_std_pca.dropna(subset=PCA_FEATS)

if len(df_std_pca) == 0:
    print("WARNING: No STD specimens found after dropna. Check that PCA_FEATS columns exist in df_std.")
    print(f"Available STD columns: {list(df_std.columns)}")
else:
    X_std_scaled  = scaler_std.transform(df_std_pca[PCA_FEATS].values)
    scores_std    = pca_std.transform(X_std_scaled)
    print(f"Projected {len(df_std_pca)} STD specimen(s) onto paused PCA space")
    for i, (_, row) in enumerate(df_std_pca.iterrows()):
        print(f"  {row['specimen']}: PC1={scores_std[i,0]:.2f}, PC2={scores_std[i,1]:.2f}")
```

WARNING: No STD specimens found after dropna. Check that PCA_FEATS columns exist in df_std.
Available STD columns: ['specimen', 'pausa_s', 'peso_rottura_kg', 'n_layers', 'T0', 'A', 'alpha', 'T_inf', 't_star', 'heating_rate_t0', 'hr_t1', 'hr_t2', 'hr_t3', 'hr_t4', 'hr_t5', 'hr_t6', 'delta_T', 'sigma_T0', 'sigma_A', 'sigma_alpha', 'fit_ok', 'roi_std_spaziale_mean', 'roi_skew_spaziale_mean', 'bed_temp_C', 'bed_temp_std_C', 'T0.1', 'T1', 'T2', 'T3', 'T4', 'T5', 'T6']

```
# ── 7c. Plot: paused specimens + STD projected ──
PAUSE_MARKERS = {10: "o", 30: "s", 60: "D", 90: "X"}
STD_COLOR     = "#AB63FA"

fig, ax = plt.subplots(figsize=(11, 8))
fig.patch.set_facecolor("white"); ax.set_facecolor("white")

# --- Paused specimens ---
for idx, (_, row) in enumerate(df_pca.iterrows()):
    p   = int(row["pausa_s"])
    col = PAUSE_COLORS.get(p, "#888")
    mrk = PAUSE_MARKERS.get(p, "o")
    ax.scatter(scores_paused[idx,0], scores_paused[idx,1],
               color=col, marker=mrk, s=160, zorder=4,
               edgecolors="white", linewidths=0.8)
    label = row["specimen"].replace("Rec-","")
    # add pause group label: e.g. '022 10s 1'
    short = label.split("_")[0]
    ax.annotate(f"{short} {p}s {df_pca.groupby('pausa_s').cumcount().iloc[idx]+1}",
                (scores_paused[idx,0], scores_paused[idx,1]),
                textcoords="offset points", xytext=(8,3), fontsize=8, color="#333")

# --- STD specimens projected ---
if len(df_std_pca) > 0:
    for i, (_, row) in enumerate(df_std_pca.iterrows()):
        ax.scatter(scores_std[i,0], scores_std[i,1],
                   color=STD_COLOR, marker="*", s=400, zorder=5,
                   edgecolors="white", linewidths=0.8)
        short = row["specimen"].replace("Rec-","").split("_")[0]
        ax.annotate(f"{short} std {i+1}",
                    (scores_std[i,0], scores_std[i,1]),
                    textcoords="offset points", xytext=(8,3), fontsize=8,
                    color=STD_COLOR, fontweight="bold")

ax.axhline(0, color="#ccc", lw=0.8, zorder=1)
ax.axvline(0, color="#ccc", lw=0.8, zorder=1)

# Legend
legend_handles = []
for p_val, cnt in df_pca.groupby('pausa_s').size().items():
    h = mlines.Line2D([], [], color=PAUSE_COLORS[int(p_val)],
                      marker=PAUSE_MARKERS[int(p_val)], linestyle='None',
                      markersize=10, label=f"Pause {int(p_val)}s (n={cnt})")
    legend_handles.append(h)
legend_handles.append(
    mlines.Line2D([], [], color=STD_COLOR, marker="*", linestyle='None',
                  markersize=14, label="STD (no pause)")
)
ax.legend(handles=legend_handles, fontsize=10, loc="upper right",
          framealpha=0.9, edgecolor="#ccc")

ax.set_xlabel(f"PC1 ({explained_std[0]:.1f}% variance explained)", fontsize=12)
ax.set_ylabel(f"PC2 ({explained_std[1]:.1f}% variance explained)", fontsize=12)
ax.set_title(
    f"PCA — Thermal Feature Space\n",
    f"PC1={explained_std[0]:.0f}%, PC2={explained_std[1]:.0f}%  |  STD projected onto paused-only PCA",
    fontsize=13, pad=10
)
ax.grid(True, linestyle="--", alpha=0.35)
plt.tight_layout()
fig.savefig(os.path.join(OUT_DIR, "pca_thermal_feature_space.png"), dpi=150, bbox_inches="tight")
plt.show()
print("Saved: pca_thermal_feature_space.png")
```

## Summary

| Step | Key finding |
|---|---|
| Scatter grid | Visual check of linearity and pause-group separation for 9 features |
| R² ranking | Identifies features that outperform pause duration as univariate predictors |
| Mediation test | Features with Δ ≈ 0 fully replace pause as predictor — physical mediators |
| Proxy check | Quantifies how much of `bed_temp_C` is explained by pause alone |
| PCA (paused) | Low-dimensional structure of the thermal feature space, linked to breaking load |
| PCA + STD projection | STD specimens land at extreme positive PC1 → confirm PC1 = thermal level axis |

> **Note:** n=10 paused + 2 STD. All results are exploratory. Relative rankings are informative; absolute R² values should be interpreted with caution.
