Repository: Topfrank22/thermal-monitoring-and-predictive-modelling-additive-manufacturing

# 🔬 Thermal Monitoring and Predictive Modelling for Additive Manufacturing

> **University Project — Lab Data Science for Industrial Engineering**

> Politecnico di Milano · A.Y. 2025/2026
---

## 🎬 Live Demos — Computer Vision and Thermal Analysis Pipelines

### 1. In Situ Thermal Video ROI Extraction During 3D Printing
> Real time infrared thermal field extraction during Fused Filament Fabrication (FFF) of ABS specimens. The vision algorithm tracks the heated nozzle via Normalized Cross Correlation (NCC), extracts a local Region of Interest (ROI) around the active melt pool, and samples the spatial temperature distribution frame by frame.

---

### 2. Computer Vision Deflection Tracking During Mechanical Bending Tests
> Real time computer vision tracking of specimen deflection during quasi static cantilever bending tests. A dual template matching tracker follows the physical marker along the vertical axis, synchronizing displacement measurements with discrete loading steps to automatically extract structural compliance, elastic modulus, and failure load without physical contact sensors.

---

## 🎯 Project Overview

This project investigates whether **in situ thermal infrared video monitoring** during Fused Filament Fabrication (FFF) can predict the **mechanical failure load** of additively manufactured components.

In remote manufacturing, space applications, and autonomous fabrication facilities, trial and error production is unsustainable: **first time right manufacturing** is mandatory. By monitoring the thermal history of each layer in real time, early defects and poor interlayer bonding can be identified before destructive mechanical testing.

```mermaid
flowchart LR
    subgraph AM["🖨️ In-Situ Additive Manufacturing"]
        direction TB
        PRINT["FFF 3D Printing Process<br>(ABS Specimen Deposition)"]
        CAM["📷 Infrared Thermal Camera<br>(In-situ Real-Time Monitoring)"]
        PRINT -->|Live Thermal Field| CAM
    end

    subgraph ML["🧠 Computer Vision & Data Science Pipeline"]
        direction TB
        TRACK["Nozzle Tracking & ROI Extraction<br>(Template Matching & Alignment)"]
        CONF["1. Conformal Prediction<br>(Cold Deficit Anomaly Detection)"]
        PCA["2. Parametric ROI & PCA<br>(Melt Pool Feature Modeling)"]
        TRACK --> CONF
        TRACK --> PCA
    end

    subgraph OUT["🎯 Non-Destructive Quality Assessment"]
        direction TB
        DEFECT["⚠️ Real-Time Defect Detection<br>(Interlayer Bonding Weakness)"]
        STRENGTH["📈 Mechanical Strength Prediction<br>(Failure Load & Ultimate Stress)"]
    end

    CAM -->|Thermal Video Stream| TRACK
    CONF --> DEFECT
    PCA --> STRENGTH

    style AM fill:#1e293b,stroke:#3b82f6,stroke-width:2px,color:#f8fafc
    style ML fill:#1e293b,stroke:#8b5cf6,stroke-width:2px,color:#f8fafc
    style OUT fill:#1e293b,stroke:#10b981,stroke-width:2px,color:#f8fafc
```

The project develops and validates **three complementary engineering pipelines**:

1. **Conformal Prediction Pipeline**: A distribution free statistical framework to detect anomalous cooling caused by controlled printing pauses and correlate thermal deficit with failure load.
2. **Parametric ROI Thermal Analysis and PCA**: Local thermal feature extraction adjacent to the nozzle, systematic grid search optimization over ROI geometry, and quadratic regression on principal components (`R² = 0.78`).
3. **Mechanical Video Processing**: Non contact optical deflection measurement during quasi static bending tests, extracting structural compliance, elastic modulus, and ultimate breaking load directly from video recordings.

---

## ⚗️ Experimental Design (DoE)

A **second degree polynomial regression** between the cold deficit metric and the experimental breaking load yields a robust predictive model, proving that post restart thermal signatures directly correlate with interlayer mechanical strength:
---

### Localized Thermal Descriptors

Rather than inspecting the full scene, this pipeline defines a parametric **Region of Interest (ROI)** immediately trailing the extrusion nozzle.
Statistical features (mean, maximum, minimum, standard deviation) and complete spatial temperature distributions are extracted for every valid deposition frame:

### Optical Deflection Measurement

Cantilever bending tests were recorded on video. A computer vision tracking pipeline follows a high contrast physical marker on the specimen under progressive loading steps:

## 🧪 Summary of Results

| Analysis Pipeline | Target Metric | Key Outcome |
|---|---|---|
| **Conformal Prediction** | Thermal Cold Deficit | Strong polynomial correlation with fracture load at `p = 0.01` |
| **ROI Analysis + PCA** | Failure Load Prediction | `R² = 0.7813` achieved on optimal local ROI (`2_12_2_5`) |
| **Mechanical Vision** | Failure Strength (`σ_max`) | Up to `46% drop` in breaking resistance for long interruptions |

---

File: roi_analysis/Dataset_giusti/feature_tables/output/ROI_wide_3_10_depth_1_4/feature_table_roi_ROI_wide_3_10_depth_1_4.csv
specimen,pause_group,n_layers,fit_success,T1,T2,T3,T4,T5,T6,t1_s,t2_s,t3_s,t4_s,t5_s,t6_s,T0_roi,A_roi,alpha_roi,T_inf_roi,heating_rate_t0,sigma_T0,sigma_A,sigma_alpha,roi_std_mean
Rec-022_10s_1,10s,6,True,88.9357,92.7638,94.359,95.7157,95.9065,96.5729,29.1667,78.5,123.5,167.6667,213.0,259.0,85.3678,11.5518,0.012764,96.9196,0.147441,5.1576,4.2604,0.01072,4.9646
Rec-024_90s_1,90s,6,True,82.1993,89.6216,91.9174,93.9349,94.8152,96.2885,28.6667,76.0,124.5,170.3333,214.5,260.6667,76.6831,20.0207,0.012506,96.7039,0.250383,6.5495,5.5014,0.007058,5.3611
Rec-025_30s_1,30s,6,True,84.107,90.6032,93.1958,94.6822,96.5692,96.9827,27.1667,77.1667,123.0,165.6667,210.8333,253.0,79.2396,18.8828,0.011174,98.1224,0.210997,3.3287,2.552,0.005519,5.1849
Rec-026_60s_2,60s,6,True,80.5246,87.4302,91.318,93.1847,94.4567,95.3927,28.6667,73.8333,121.3333,166.3333,212.6667,260.5,73.7477,22.286,0.012741,96.0338,0.283944,3.172,2.5613,0.003853,5.0327
Rec-028_30s_2,30s,6,True,83.153,88.9053,91.8377,93.3908,94.4514,94.6894,29.6667,77.6667,124.8333,171.0,217.5,263.8333,77.2909,18.0022,0.013301,95.2931,0.239442,5.0574,4.3613,0.005868,4.9346
Rec-029_10s_2,10s,6,True,88.7149,92.2004,94.8986,95.8667,97.0432,96.8462,30.1667,78.1667,123.3333,171.1667,217.6667,261.8333,84.652,13.2635,0.011425,97.9155,0.151541,5.0485,3.9742,0.008194,4.5319
Rec-030_90s_2,90s,6,True,80.3388,87.5618,91.1435,93.2722,94.2032,95.2265,26.6667,74.3333,120.6667,165.3333,214.3333,259.1667,74.2244,21.6543,0.012662,95.8787,0.274184,4.5156,3.8824,0.004368,5.2251
Rec-031_30s_3,30s,6,True,83.6068,88.8068,92.9386,93.927,94.9226,96.083,27.6667,76.5,123.3333,170.0,217.5,266.5,78.5151,18.4458,0.010988,96.9609,0.20269,3.6516,2.8995,0.004119,4.9474
Rec-032_30s_4,30s,6,True,83.6577,89.6568,92.623,94.0293,95.0542,95.8672,26.0,72.0,118.8333,166.5,212.6667,259.0,78.7295,17.532,0.013154,96.2615,0.230615,3.7157,3.1529,0.004929,4.8625
Rec-G3_S60_1,60s,6,True,80.3832,86.7891,90.7367,92.8253,94.4499,95.0543,34.3333,92.0,148.5,204.1667,260.5,316.3333,74.5515,21.8446,0.009011,96.396,0.196844,6.2206,4.8278,0.006531,4.0764
