Repository: Topfrank22/thermal-monitoring-and-predictive-modelling-additive-manufacturing

# 🔬 Thermal Monitoring and Predictive Modelling for Additive Manufacturing

> **University Project — Lab Data Science for Industrial Engineering**

> Politecnico di Milano · A.Y. 2025/2026
---

## 🎬 Live Demos — Computer Vision and Thermal Analysis Pipelines

### 1. In Situ Thermal Video ROI Extraction During 3D Printing
> Real time infrared thermal field extraction during Fused Filament Fabrication (FFF) of ABS specimens. The vision algorithm tracks the heated nozzle via Normalized Cross Correlation (NCC), extracts a local Region of Interest (ROI) around the active melt pool, and samples the spatial temperature distribution frame by frame.

---

### 2. Computer Vision Deflection Tracking During Mechanical Bending Tests
> Real time computer vision tracking of specimen deflection during quasi static cantilever bending tests. A dual template matching tracker follows the physical marker along the vertical axis, synchronizing displacement measurements with discrete loading steps to automatically extract structural compliance, elastic modulus, and failure load without physical contact sensors.

---

## 🎯 Project Overview

This project investigates whether **in situ thermal infrared video monitoring** during Fused Filament Fabrication (FFF) can predict the **mechanical failure load** of additively manufactured components.

In remote manufacturing, space applications, and autonomous fabrication facilities, trial and error production is unsustainable: **first time right manufacturing** is mandatory. By monitoring the thermal history of each layer in real time, early defects and poor interlayer bonding can be identified before destructive mechanical testing.

```mermaid
flowchart LR
    subgraph AM["🖨️ In-Situ Additive Manufacturing"]
        direction TB
        PRINT["FFF 3D Printing Process<br>(ABS Specimen Deposition)"]
        CAM["📷 Infrared Thermal Camera<br>(In-situ Real-Time Monitoring)"]
        PRINT -->|Live Thermal Field| CAM
    end

    subgraph ML["🧠 Computer Vision & Data Science Pipeline"]
        direction TB
        TRACK["Nozzle Tracking & ROI Extraction<br>(Template Matching & Alignment)"]
        CONF["1. Conformal Prediction<br>(Cold Deficit Anomaly Detection)"]
        PCA["2. Parametric ROI & PCA<br>(Melt Pool Feature Modeling)"]
        TRACK --> CONF
        TRACK --> PCA
    end

    subgraph OUT["🎯 Non-Destructive Quality Assessment"]
        direction TB
        DEFECT["⚠️ Real-Time Defect Detection<br>(Interlayer Bonding Weakness)"]
        STRENGTH["📈 Mechanical Strength Prediction<br>(Failure Load & Ultimate Stress)"]
    end

    CAM -->|Thermal Video Stream| TRACK
    CONF --> DEFECT
    PCA --> STRENGTH

    style AM fill:#1e293b,stroke:#3b82f6,stroke-width:2px,color:#f8fafc
    style ML fill:#1e293b,stroke:#8b5cf6,stroke-width:2px,color:#f8fafc
    style OUT fill:#1e293b,stroke:#10b981,stroke-width:2px,color:#f8fafc
```

The project develops and validates **three complementary engineering pipelines**:

1. **Conformal Prediction Pipeline**: A distribution free statistical framework to detect anomalous cooling caused by controlled printing pauses and correlate thermal deficit with failure load.
2. **Parametric ROI Thermal Analysis and PCA**: Local thermal feature extraction adjacent to the nozzle, systematic grid search optimization over ROI geometry, and quadratic regression on principal components (`R² = 0.78`).
3. **Mechanical Video Processing**: Non contact optical deflection measurement during quasi static bending tests, extracting structural compliance, elastic modulus, and ultimate breaking load directly from video recordings.

---

## ⚗️ Experimental Design (DoE)

A **second degree polynomial regression** between the cold deficit metric and the experimental breaking load yields a robust predictive model, proving that post restart thermal signatures directly correlate with interlayer mechanical strength:
---

### Localized Thermal Descriptors

Rather than inspecting the full scene, this pipeline defines a parametric **Region of Interest (ROI)** immediately trailing the extrusion nozzle.
Statistical features (mean, maximum, minimum, standard deviation) and complete spatial temperature distributions are extracted for every valid deposition frame:

### Optical Deflection Measurement

Cantilever bending tests were recorded on video. A computer vision tracking pipeline follows a high contrast physical marker on the specimen under progressive loading steps:

## 🧪 Summary of Results

| Analysis Pipeline | Target Metric | Key Outcome |
|---|---|---|
| **Conformal Prediction** | Thermal Cold Deficit | Strong polynomial correlation with fracture load at `p = 0.01` |
| **ROI Analysis + PCA** | Failure Load Prediction | `R² = 0.7813` achieved on optimal local ROI (`2_12_2_5`) |
| **Mechanical Vision** | Failure Strength (`σ_max`) | Up to `46% drop` in breaking resistance for long interruptions |

---

File: roi_analysis/Dataset_giusti/feature_tables/output/ROI_wide_3_7_depth_1_2/feature_table_roi_ROI_wide_3_7_depth_1_2.csv
specimen,pause_group,n_layers,fit_success,T1,T2,T3,T4,T5,T6,t1_s,t2_s,t3_s,t4_s,t5_s,t6_s,T0_roi,A_roi,alpha_roi,T_inf_roi,heating_rate_t0,sigma_T0,sigma_A,sigma_alpha,roi_std_mean
Rec-022_10s_1,10s,6,True,94.2094,97.5843,99.7148,100.6762,101.428,101.0794,29.3333,78.6667,123.5,167.8333,213.0,259.1667,90.4583,11.3482,0.013425,101.8065,0.152345,6.0397,4.787,0.015527,4.9814
Rec-024_90s_1,90s,6,True,88.3926,96.3041,97.8547,99.1177,99.6325,101.8276,28.6667,76.0,124.5,170.5,214.6667,260.6667,80.737,20.193,0.017731,100.93,0.358049,8.9109,8.1861,0.010592,4.9667
Rec-025_30s_1,30s,6,True,89.6972,96.581,98.2003,99.8783,101.7984,102.6763,27.1667,77.1667,123.1667,165.8333,211.0,253.0,84.8802,18.6966,0.0112,103.5769,0.209409,3.2153,2.3749,0.00612,4.997
Rec-026_60s_2,60s,6,True,86.3692,93.0769,96.3622,98.3749,99.4356,100.4559,28.6667,74.0,121.5,166.3333,212.8333,260.6667,79.8707,21.0398,0.01299,100.9106,0.273301,3.586,2.744,0.005502,4.6189
Rec-028_30s_2,30s,6,True,88.9437,94.7678,97.1896,98.3308,99.4232,99.6069,29.6667,77.6667,125.0,171.1667,217.5,263.8333,82.8641,16.982,0.015241,99.8461,0.258824,5.2768,4.6557,0.007008,4.6278
Rec-029_10s_2,10s,6,True,93.5055,97.0605,99.6783,100.629,101.4477,101.8927,30.1667,78.1667,123.5,171.1667,217.8333,261.8333,89.6609,12.8894,0.011361,102.5504,0.146434,5.372,4.287,0.008949,4.2345
Rec-030_90s_2,90s,6,True,86.113,93.4919,97.2291,98.8262,99.2707,100.5703,26.6667,74.5,120.6667,165.5,214.3333,259.1667,78.8447,21.73,0.015221,100.5747,0.330759,4.9103,4.161,0.006161,4.7011
Rec-031_30s_3,30s,6,True,89.4711,94.894,98.1912,98.7423,99.8828,101.2939,27.8333,76.5,123.3333,170.0,217.5,266.5,84.7212,16.7542,0.012175,101.4754,0.203981,3.6623,3.0065,0.005637,4.6968
Rec-032_30s_4,30s,6,True,89.1668,95.0642,97.7691,98.9737,99.9823,101.1341,26.0,72.0,119.0,166.5,212.8333,259.0,84.2765,16.8144,0.01357,101.0909,0.22817,3.7133,3.0381,0.00642,4.5126
Rec-G3_S60_1,60s,6,True,85.2118,91.7907,95.3002,97.2453,98.6182,99.3232,34.5,92.1667,148.6667,204.1667,260.6667,316.5,79.2306,21.0207,0.00975,100.2513,0.204942,7.6134,5.9584,0.008614,3.4979
