Repository: Topfrank22/thermal-monitoring-and-predictive-modelling-additive-manufacturing

# 🔬 Thermal Monitoring and Predictive Modelling for Additive Manufacturing

> **University Project — Lab Data Science for Industrial Engineering**

> Politecnico di Milano · A.Y. 2025/2026
---

## 🎬 Live Demos — Computer Vision and Thermal Analysis Pipelines

### 1. In Situ Thermal Video ROI Extraction During 3D Printing
> Real time infrared thermal field extraction during Fused Filament Fabrication (FFF) of ABS specimens. The vision algorithm tracks the heated nozzle via Normalized Cross Correlation (NCC), extracts a local Region of Interest (ROI) around the active melt pool, and samples the spatial temperature distribution frame by frame.

---

### 2. Computer Vision Deflection Tracking During Mechanical Bending Tests
> Real time computer vision tracking of specimen deflection during quasi static cantilever bending tests. A dual template matching tracker follows the physical marker along the vertical axis, synchronizing displacement measurements with discrete loading steps to automatically extract structural compliance, elastic modulus, and failure load without physical contact sensors.

---

## 🎯 Project Overview

This project investigates whether **in situ thermal infrared video monitoring** during Fused Filament Fabrication (FFF) can predict the **mechanical failure load** of additively manufactured components.

In remote manufacturing, space applications, and autonomous fabrication facilities, trial and error production is unsustainable: **first time right manufacturing** is mandatory. By monitoring the thermal history of each layer in real time, early defects and poor interlayer bonding can be identified before destructive mechanical testing.

```mermaid
flowchart LR
    subgraph AM["🖨️ In-Situ Additive Manufacturing"]
        direction TB
        PRINT["FFF 3D Printing Process<br>(ABS Specimen Deposition)"]
        CAM["📷 Infrared Thermal Camera<br>(In-situ Real-Time Monitoring)"]
        PRINT -->|Live Thermal Field| CAM
    end

    subgraph ML["🧠 Computer Vision & Data Science Pipeline"]
        direction TB
        TRACK["Nozzle Tracking & ROI Extraction<br>(Template Matching & Alignment)"]
        CONF["1. Conformal Prediction<br>(Cold Deficit Anomaly Detection)"]
        PCA["2. Parametric ROI & PCA<br>(Melt Pool Feature Modeling)"]
        TRACK --> CONF
        TRACK --> PCA
    end

    subgraph OUT["🎯 Non-Destructive Quality Assessment"]
        direction TB
        DEFECT["⚠️ Real-Time Defect Detection<br>(Interlayer Bonding Weakness)"]
        STRENGTH["📈 Mechanical Strength Prediction<br>(Failure Load & Ultimate Stress)"]
    end

    CAM -->|Thermal Video Stream| TRACK
    CONF --> DEFECT
    PCA --> STRENGTH

    style AM fill:#1e293b,stroke:#3b82f6,stroke-width:2px,color:#f8fafc
    style ML fill:#1e293b,stroke:#8b5cf6,stroke-width:2px,color:#f8fafc
    style OUT fill:#1e293b,stroke:#10b981,stroke-width:2px,color:#f8fafc
```

The project develops and validates **three complementary engineering pipelines**:

1. **Conformal Prediction Pipeline**: A distribution free statistical framework to detect anomalous cooling caused by controlled printing pauses and correlate thermal deficit with failure load.
2. **Parametric ROI Thermal Analysis and PCA**: Local thermal feature extraction adjacent to the nozzle, systematic grid search optimization over ROI geometry, and quadratic regression on principal components (`R² = 0.78`).
3. **Mechanical Video Processing**: Non contact optical deflection measurement during quasi static bending tests, extracting structural compliance, elastic modulus, and ultimate breaking load directly from video recordings.

---

## ⚗️ Experimental Design (DoE)

A **second degree polynomial regression** between the cold deficit metric and the experimental breaking load yields a robust predictive model, proving that post restart thermal signatures directly correlate with interlayer mechanical strength:
---

### Localized Thermal Descriptors

Rather than inspecting the full scene, this pipeline defines a parametric **Region of Interest (ROI)** immediately trailing the extrusion nozzle.
Statistical features (mean, maximum, minimum, standard deviation) and complete spatial temperature distributions are extracted for every valid deposition frame:

### Optical Deflection Measurement

Cantilever bending tests were recorded on video. A computer vision tracking pipeline follows a high contrast physical marker on the specimen under progressive loading steps:

## 🧪 Summary of Results

| Analysis Pipeline | Target Metric | Key Outcome |
|---|---|---|
| **Conformal Prediction** | Thermal Cold Deficit | Strong polynomial correlation with fracture load at `p = 0.01` |
| **ROI Analysis + PCA** | Failure Load Prediction | `R² = 0.7813` achieved on optimal local ROI (`2_12_2_5`) |
| **Mechanical Vision** | Failure Strength (`σ_max`) | Up to `46% drop` in breaking resistance for long interruptions |

---

File: roi_analysis/Dataset_giusti/feature_tables/output/feature_table_roi_ROI_wide_2_6_depth_1_2.csv
specimen,pausa_s,peso_rottura_kg,n_layers,T0,A,alpha,T_inf,t_star,heating_rate_t0,hr_t1,hr_t2,hr_t3,hr_t4,hr_t5,hr_t6,delta_T,sigma_T0,sigma_A,sigma_alpha,fit_ok,roi_std_spaziale_mean,roi_skew_spaziale_mean,bed_temp_C,bed_temp_std_C,T0,T1,T2,T3,T4,T5,T6
Rec-022_10s_1,10,2.5,6,94.15832637089339,10.650360979114552,0.012571423684282646,104.80868735000794,258.9868525653177,0.1338902002590004,0.09259714425525546,0.04980264357759872,0.02828563279687504,0.01623413495361427,0.00918169273085367,0.005149636303468787,6.652504545454562,6.114637816303349,4.685221339930805,0.01845209064052416,True,8.04447734985149,1.348761315714504,68.711,1.303,94.15832637089339,97.48564545454546,100.6088909090909,102.46805333333333,103.89390000000002,104.17497500000002,104.13815000000002
Rec-024_90s_1,90,1.75,6,82.12919787135525,21.47414923593515,0.019883760654800575,103.6033471072904,222.06898722996326,0.4269868436728032,0.2414716471059392,0.09390404206837033,0.03591751286772779,0.014390553869390142,0.005979713045562966,0.002395805718023053,13.735623076923062,10.245300681112628,9.4524738063804,0.01279170344907424,True,7.920822595550007,1.258887627475031,65.416,2.467,82.12919787135525,91.26078461538462,99.26895714285715,100.75298,102.0136857142857,102.24973333333332,104.99640769230768
Rec-025_30s_1,30,1.75,6,88.23044854856877,18.567418062494625,0.01040099030253776,106.7978666110634,348.24787202984095,0.19311953521117103,0.14558339938627327,0.0863981359174323,0.053637800086395654,0.03441451622908243,0.021513924932733176,0.013875508473290424,12.467784999999992,3.7864740719303787,3.103265001204109,0.008669575639496826,True,7.854338916243315,1.2306517922040316,67.051,1.965,88.23044854856877,92.77459,98.99700769230768,101.05419166666668,103.15281666666665,105.00474615384616,105.242375
Rec-026_60s_2,60,2.0,6,83.36651418242417,20.545531610936674,0.01199527421695258,103.91204579336085,322.29105844014686,0.24644928560625287,0.17473869853914967,0.10144390061206453,0.05738198575516764,0.03344636387200354,0.019185639156423902,0.010809096936524076,13.938663636363628,4.225703389291,3.236845590343765,0.006404615952432419,True,7.112004777352891,1.345793160896618,64.007,2.429,83.36651418242417,89.30007272727273,95.62359230769233,99.18443,100.69559285714286,102.2385357142857,103.23873636363636
Rec-028_30s_2,30,1.75,6,85.05501779136162,17.407055267823928,0.015209571718151512,102.46207305918554,258.89052035004414,0.2647538554977951,0.16818226873535505,0.08104372969457671,0.03955151828164658,0.019598026154038675,0.009686359885010388,0.004775380294412346,10.434728571428579,5.793064834423155,4.8592496778529375,0.009043189557489503,True,7.019765917214595,1.1581094099472444,64.356,1.958,85.05501779136162,91.42627142857143,97.05919285714285,99.95266363636364,101.06389285714286,102.061,101.861
Rec-029_10s_2,10,2.5,6,91.89220585165381,13.202577901440302,0.01133520264899688,105.09478375309412,297.0514742056214,0.14965389600199377,0.1063121936062412,0.0617003905670531,0.036907978268031404,0.021501364852549963,0.01266877482817312,0.007693619695955502,8.52109666666668,5.256337119220876,4.195752940472208,0.008743168899393403,True,6.341370512079874,1.085432117750495,70.217,1.174,91.89220585165381,95.91168333333333,99.24957500000001,102.36491000000001,103.1121,103.86290999999999,104.43278000000001
Rec-030_90s_2,90,1.75,6,80.80271198026037,22.38224796017833,0.01600200741005856,103.1849599404387,264.95398989582776,0.35816089771254167,0.2331297397479095,0.10872619705288233,0.051939180393507096,0.025346739286731954,0.01160247841972455,0.005647022407455718,14.403919230769219,4.962176413562195,4.022802278036791,0.007086954022244049,True,7.117764083781992,1.2207004055253814,63.943,2.541,80.80271198026037,88.69705,96.04284166666667,100.2635090909091,101.72448000000001,101.79746666666666,103.10096923076922
Rec-031_30s_3,30,1.75,6,88.41571470614673,15.703375137423516,0.011371420593120306,104.11908984357025,311.64024482007625,0.1785696834191912,0.13012224678761225,0.07481850391775782,0.04384271038001599,0.025837770843075595,0.015026265340835917,0.008623536956302903,11.58309166666669,3.801166851636657,3.031739225497459,0.006998675324801356,True,7.146495030815445,1.2678503497399192,65.816,1.854,88.41571470614673,92.47429166666666,98.12335,100.3459,101.23893846153848,102.23258461538461,104.05738333333335
Rec-032_30s_4,30,2.0,6,86.85649349449184,16.742638271678523,0.013763320053523828,103.59913176617036,276.0074688614777,0.23043428907348854,0.1607460087343149,0.08534593420058167,0.04479652885405548,0.02329812657751368,0.012313207381189302,0.006507608047700578,11.641893333333343,3.9301853198741905,3.029697287445266,0.008228134441271401,True,6.923676735734328,1.333920306816997,65.72,1.782,86.85649349449184,91.89536666666667,97.50890714285715,100.42854444444446,101.63766666666668,102.65722857142858,103.53726000000002
Rec-G3_S60_1,60,2.0,6,81.06079011414498,21.345408912154916,0.009465177308407485,102.4061990262999,387.4485880836225,0.20203808007400761,0.1457521501900598,0.08444347308417287,0.04946670589064338,0.029253010585629506,0.017136316380696452,0.01010194093070237,14.347857142857137,8.213539553468566,6.324151091692168,0.009650915924491354,True,5.9875293505592175,0.8899508149049439,65.442,1.96,81.06079011414498,86.99515714285714,93.52360714285714,97.26493333333332,99.04410714285713,100.69146666666667,101.34301428571428

File: roi_analysis/Dataset_giusti/feature_tables/output/feature_table_roi_ROI_wide_2_6_depth_1_3.csv
specimen,pausa_s,peso_rottura_kg,n_layers,T0,A,alpha,T_inf,t_star,heating_rate_t0,hr_t1,hr_t2,hr_t3,hr_t4,hr_t5,hr_t6,delta_T,sigma_T0,sigma_A,sigma_alpha,fit_ok,roi_std_spaziale_mean,roi_skew_spaziale_mean,bed_temp_C,bed_temp_std_C,T0,T1,T2,T3,T4,T5,T6
Rec-022_10s_1,10,2.5,6,90.87324901019164,11.11803358280652,0.012479342266809728,101.99128259299816,263.75240093256497,0.1387457464137274,0.09621472275816394,0.051983940656652454,0.02964710363020176,0.01708487356575283,0.009703273496760928,0.00546527017752764,7.070228571428586,5.386936669737058,4.124921456068593,0.015264434602393066,True,7.936191171539559,1.5112143163935368,68.711,1.303,90.87324901019164,94.318,97.6501181818182,99.50708000000002,100.93852857142858,101.14313333333335,101.38822857142858
Rec-024_90s_1,90,1.75,6,80.169802658743,20.802049729891102,0.01677543094631908,100.97185238863409,251.1876029663207,0.34896334878568364,0.2157394030065026,0.0972454545736482,0.043225290235043574,0.01998048250911577,0.009524248837882799,0.004402494148286925,13.966646153846156,8.295741279310604,7.480417750785986,0.009859210437594718,True,8.067630486701063,1.355642098522173,65.416,2.467,80.169802658743,87.8192076923077,95.6144642857143,97.39518000000001,99.06217857142857,99.48375555555555,101.78585384615386
Rec-025_30s_1,30,1.75,6,84.98507100126739,18.915156640978637,0.010310302763977488,103.90022764224602,352.26129391168274,0.19502099179654916,0.14737946342699823,0.08786285409469881,0.054774325930061527,0.035279968136661254,0.022145477948162493,0.014337553586116407,12.58144333333334,3.164001449299542,2.590035853403617,0.007208414686196112,True,7.867642035976424,1.393635341950067,67.051,1.965,84.98507100126739,89.58689,95.79896923076922,98.11885000000001,100.06669166666667,102.05026153846153,102.16833333333334
Rec-026_60s_2,60,2.0,6,79.81089187209015,21.2944105848552,0.0120496728622253,101.10530245694535,324.18270350928725,0.2565906813414129,0.1816457170298402,0.10519400834884143,0.05934968911431605,0.03450870475899151,0.01974519350283944,0.011095438481097715,14.3844,3.3300329655512875,2.583098992617907,0.004830754616176294,True,7.268327902266493,1.4274905731628549,64.007,2.429,79.81089187209015,85.9893,92.52300769230769,96.22286,97.79060714285713,99.42144285714286,100.3737
Rec-028_30s_2,30,1.75,6,81.95954643230554,17.842706596744296,0.014422654841876957,99.80225302904984,271.04638404251,0.25733919868972405,0.1673553145892119,0.0837496299403901,0.042417592714705576,0.021795800206657598,0.011172636573462683,0.005713399329431027,10.8726010989011,4.919482424922239,4.117983836320396,0.007078258065952633,True,7.206818145920192,1.2770543695370262,64.356,1.958,81.95954643230554,88.2357142857143,93.90869285714284,96.91659090909091,98.26099285714288,99.22241999999999,99.1083153846154
Rec-029_10s_2,10,2.5,6,89.3095918547523,13.189640233174856,0.011149303898393564,102.49923208792715,300.4332984129302,0.147055307270145,0.10505367622520126,0.06151646327765938,0.03710937839144543,0.02181111215942524,0.012963253789504364,0.007937110974161657,8.574774999999988,4.934789129995126,3.917662252199255,0.008233656341744531,True,6.517202618255865,1.213824313350745,70.217,1.174,89.3095918547523,93.231125,96.60820833333334,99.60234,100.44661666666667,101.27038999999999,101.8059
Rec-030_90s_2,90,1.75,6,78.1513635219246,22.24738478399876,0.014902219827247683,100.39874830592336,279.3240258807575,0.33153541863251473,0.22226234433680975,0.10923693845208517,0.054901103855321876,0.028146338245790416,0.013594865678406917,0.006952437417098013,14.608983516483505,4.397078459760673,3.6154969522094373,0.0056910506478396366,True,7.372389795033886,1.3039984864639154,63.943,2.541,78.1513635219246,85.57368571428573,92.80899166666667,96.90015454545455,98.67607000000001,98.92492222222222,100.18266923076924
Rec-031_30s_3,30,1.75,6,85.05554150926645,16.514456299122216,0.010877680509281975,101.56999780838866,326.3345115806918,0.17963897940635065,0.13271275547552241,0.0781637986824879,0.04687833479154441,0.02826836911095712,0.016831307761210494,0.009895175460663864,11.880091666666658,3.2241161069857123,2.582996018840905,0.0052833754100165544,True,7.293211050407291,1.3846490218426197,65.816,1.854,85.05554150926645,89.23590833333333,94.61812499999999,97.51097999999999,98.5071230769231,99.5091,101.11599999999999
Rec-032_30s_4,30,2.0,6,83.80582302602683,17.03590387597924,0.013625015051006831,100.84172690200607,279.3423662177407,0.23211444671772277,0.16250509054034395,0.08683056016491926,0.04587194746000426,0.0240146857355184,0.012773506034975768,0.006794278227186649,11.764313333333334,3.631821939659576,2.9143379814793846,0.006513170918402883,True,7.063514091286454,1.4237650821788639,65.72,1.782,83.80582302602683,88.88011666666667,94.55740714285714,97.52184444444444,98.88169999999998,99.86337857142858,100.64443
Rec-G3_S60_1,60,2.0,6,78.72810729271633,21.527020712357405,0.009169737140609847,100.25512800507374,397.39753467887954,0.19739712135278115,0.14386302228436626,0.08478116757245711,0.05050050262370285,0.03035808511386885,0.018083008300555488,0.010837320066163853,14.486121428571408,7.535752933471216,5.8089605772775865,0.008650257649319069,True,6.194473662738296,0.9608659842227322,65.442,1.96,78.72810729271633,84.56312857142859,91.00887857142857,94.82016666666667,96.75422142857143,98.38057333333334,99.04925

File: roi_analysis/Dataset_giusti/feature_tables/output/feature_table_roi_ROI_wide_3_10_depth_1_3.csv
specimen,pausa_s,peso_rottura_kg,n_layers,T0,A,alpha,T_inf,t_star,heating_rate_t0,hr_t1,hr_t2,hr_t3,hr_t4,hr_t5,hr_t6,delta_T,sigma_T0,sigma_A,sigma_alpha,fit_ok,roi_std_spaziale_mean,roi_skew_spaziale_mean,bed_temp_C,bed_temp_std_C,T0,T1,T2,T3,T4,T5,T6
Rec-022_10s_1,10,2.5,6,86.87952715229667,11.414211658909064,0.013357677785726527,98.29373881120574,253.46950224958704,0.15246736151779033,0.10327048508168685,0.05343002447938418,0.02929091336226852,0.016237335345607316,0.008861935388900975,0.0047937452909605095,7.4651823076923165,5.427912473168948,4.544556673466264,0.011535330536456478,True,5.195670430200759,1.3381280764341597,68.711,1.303,86.87952715229667,90.53851,94.3807,95.92429285714287,97.21043076923077,97.39438181818183,98.00369230769232
Rec-024_90s_1,90,1.75,6,78.34045040503918,19.641120262336354,0.013696619402737895,97.98157066737554,288.654277204658,0.26901694887662453,0.1816602095704956,0.0949956698452313,0.048888650281202706,0.026096039155727408,0.014251319838994808,0.007572492399942553,13.71300769230767,7.058185254034729,6.124753144981891,0.007849604541420408,True,5.492355729140521,1.2231586623723365,65.416,2.467,78.34045040503918,84.19325384615385,91.75169230769232,93.80855999999999,95.58393846153847,96.36285000000001,97.90626153846152
Rec-025_30s_1,30,1.75,6,80.71967506849377,18.761688515370256,0.011746550401339461,99.48136358386402,319.5993565159651,0.22038511976002845,0.16017419488841653,0.0890265305159929,0.051963983880815634,0.03148038679487025,0.018519276896988637,0.011285280982966028,12.794800909090895,3.389362741580679,2.5779609129316152,0.00591744620096088,True,5.253819674153845,1.2497822771671083,67.051,1.965,80.71967506849377,85.77139000000001,92.441125,94.85950000000001,96.32736363636364,98.106025,98.5661909090909
Rec-026_60s_2,60,2.0,6,75.47092290643326,21.905879553702242,0.013416666431452173,97.37680246013551,301.27201724285914,0.2939038788595914,0.20006487058030548,0.10914263080919086,0.05770615907455506,0.031551272515239356,0.016945037929939198,0.008919243787691829,14.50175181818183,3.292037549358248,2.658542152155619,0.004304225730784205,True,4.884396006214647,1.2666216345162653,64.007,2.429,75.47092290643326,82.42981818181818,89.33730833333334,93.12962222222222,94.82898461538463,95.98926153846153,96.93157000000001
Rec-028_30s_2,30,1.75,6,78.84972733067355,17.76857790498567,0.014191484489607904,96.61830523565922,274.02961995279617,0.2521624977409938,0.16551464364533325,0.08375270064078366,0.04288419736213764,0.022271990648589948,0.01151241289595775,0.005964868763155363,11.221210897435924,5.268401195863112,4.6110409104304875,0.006362665545107214,True,4.91830995184223,1.1982939916799582,64.356,1.958,78.84972733067355,84.93433076923075,90.74446923076923,93.59145,94.91596153846152,95.95918,96.15554166666668
Rec-029_10s_2,10,2.5,6,85.86165093836325,13.43246876106471,0.011844889519838833,99.29411969942797,289.43999113840357,0.1591061084534979,0.11130236362264175,0.06303535740456125,0.03691808801162029,0.020949631825679042,0.012077373092006035,0.007157669380459629,8.163048333333322,5.3286526916302694,4.269897174587698,0.008390557871679999,True,4.634172785095537,1.0012906320680364,70.217,1.174,85.86165093836325,90.10054166666667,93.68868333333334,96.44387777777777,97.31076666666665,98.4892111111111,98.26359
Rec-030_90s_2,90,1.75,6,75.7271852788689,21.468174178778487,0.013772241936691269,97.19535945764738,293.9274584461643,0.29566488872916574,0.20478627930246004,0.10621762225838899,0.05611348473647374,0.030332386814361356,0.01544640296660229,0.008330476396893601,14.561607051282067,4.727696672509488,4.11069162736361,0.004919215230684803,True,5.112368293246262,1.1620041438492141,63.943,2.541,75.7271852788689,82.25538461538461,89.59033636363637,93.09969090909091,95.01915555555554,95.78304444444444,96.81699166666668
Rec-031_30s_3,30,1.75,6,80.26663763752458,17.916947698542096,0.011711357096110974,98.18358533606667,316.36978409279027,0.20983177256997015,0.15175872340931149,0.08566011449658713,0.0494966711668376,0.028656360352086255,0.016429622545221796,0.00925560635692861,12.235077272727253,3.777279743910309,3.0976239916307855,0.004552587948543654,True,4.904375516470844,1.3085145031854868,65.816,1.854,80.26663763752458,85.36967272727273,90.680975,94.61713333333334,95.41869230769233,96.37415833333334,97.60474999999998
Rec-032_30s_4,30,2.0,6,80.29188277101773,17.35601352696064,0.013754502099274542,97.64789629797836,278.75372040505147,0.23872332449161748,0.16694896863112024,0.08867527413325364,0.046563264297286244,0.02417165446885476,0.012809423745113799,0.006772628032284079,12.064632323232317,3.7698048430030124,3.2235275319171883,0.0052871904913367835,True,4.795475399283194,1.2776560591190027,65.72,1.782,80.29188277101773,85.37174545454546,91.40376923076923,94.3303875,95.54119166666668,96.5407,97.43637777777778
Rec-G3_S60_1,60,2.0,6,75.81296922418773,21.68229291904922,0.009519361364636346,97.49526214323694,387.4878727567362,0.20640158151032537,0.14885791927179115,0.08597378725117065,0.050209212876008415,0.029556019163957732,0.01728830152681992,0.010160751279551686,14.4906,6.660535578102252,5.210762137355482,0.0070776443241633335,True,4.615614245783582,1.002898672772898,65.442,1.96,75.81296922418773,81.87092307692306,88.40474615384616,92.30275000000002,94.26374999999999,95.81120714285714,96.36152307692306

File: roi_analysis/Dataset_giusti/feature_tables/output/feature_table_roi_ROI_wide_3_7_depth_1_2.csv
specimen,pausa_s,peso_rottura_kg,n_layers,T0,A,alpha,T_inf,t_star,heating_rate_t0,hr_t1,hr_t2,hr_t3,hr_t4,hr_t5,hr_t6,delta_T,sigma_T0,sigma_A,sigma_alpha,fit_ok,roi_std_spaziale_mean,roi_skew_spaziale_mean,bed_temp_C,bed_temp_std_C,T0,T1,T2,T3,T4,T5,T6
Rec-022_10s_1,10,2.5,6,90.4582833779548,11.348209708091225,0.013424581650935272,101.80649308604603,252.27984473341428,0.152344967818207,0.10275625691337914,0.05298879015172946,0.029026570672595054,0.01600746518358282,0.008729530451970906,0.004697091073700909,6.8699564935064785,6.039655447780823,4.786979636419131,0.015526781676673426,True,5.604013638902571,0.8672849231503453,68.711,1.303,90.4582833779548,94.20943636363637,97.58431818181818,99.71477857142857,100.67621428571428,101.42796363636363,101.07939285714285
Rec-024_90s_1,90,1.75,6,80.73702253409364,20.192967635444738,0.01773137659960904,100.92999016953837,239.1959836055225,0.35804911380778753,0.2153728482051768,0.09304521379298422,0.03937431813332632,0.01741741305628673,0.007959249061104944,0.003520810901301462,13.435030769230792,8.910882408968735,8.186073385710092,0.01059210922244194,True,5.631044298105478,0.937906398283999,65.416,2.467,80.73702253409364,88.39257692307692,96.30413076923075,97.85471,99.11774285714286,99.6325,101.82760769230771
Rec-025_30s_1,30,1.75,6,84.8802494605525,18.69663709221953,0.011200339644122733,103.57688655277204,330.78386852547317,0.20940868563576195,0.15447185054091417,0.08823422271398794,0.05270863408489693,0.0326844071498765,0.01970783182575961,0.012312337966051653,12.979004545454558,3.215264727334918,2.3749395412438523,0.006120224723510998,True,5.438902032341872,0.9418073002726731,67.051,1.965,84.8802494605525,89.69725,96.58105,98.20026666666666,99.87825833333335,101.79837692307692,102.67625454545455
Rec-026_60s_2,60,2.0,6,79.8707417723201,21.039836963740324,0.012989673712754876,100.91057873606043,305.7179370964432,0.27330061712854603,0.18833112270538022,0.10451561606303786,0.0563919825423319,0.03149902595970334,0.017217680567058982,0.0092497581311878,14.086700000000008,3.585995434609991,2.7440048794371794,0.005502168870029135,True,4.991735879481042,0.8836706151078427,64.007,2.429,79.8707417723201,86.36924545454545,93.07689230769232,96.36215999999999,98.37490769230772,99.43564285714287,100.45594545454546
Rec-028_30s_2,30,1.75,6,82.86409796314823,16.982023885748156,0.015241056400416784,99.84612184889639,256.98691932511036,0.25882398383591265,0.16467879698365015,0.07923563896030764,0.03851378316557579,0.019056102872708442,0.009404783703801269,0.004641555364500113,10.663206410256393,5.276820866643568,4.655702029629089,0.007007728426877471,True,4.9638503040603545,0.8615957519602282,64.356,1.958,82.86409796314823,88.94367692307694,94.76775384615384,97.1896090909091,98.33078571428568,99.42323,99.60688333333333
Rec-029_10s_2,10,2.5,6,89.66094439319144,12.889407785714521,0.011360824518000093,102.55035217890597,294.62480987951903,0.14643429999444682,0.10394466158402536,0.06025219965543539,0.03599985950077474,0.020946726901300505,0.012327229419005417,0.007477767693161952,8.387231666666665,5.372000084000891,4.287006080496111,0.008948507218665825,True,4.631020040163101,0.7641149104616077,70.217,1.174,89.66094439319144,93.50550833333334,97.06049166666668,99.67834,100.62904166666665,101.44767000000002,101.89274
Rec-030_90s_2,90,1.75,6,78.84469597170958,21.73002708134419,0.015221303899747338,100.57472305305377,273.4322228166871,0.33075934595487955,0.22041003831260034,0.10642110568312137,0.05270377345513828,0.026636042079440984,0.012666468889361522,0.006401526422432485,14.4572121794872,4.9102732331330765,4.160963174705547,0.006161218351253973,True,5.087629148744935,0.889176262437884,63.943,2.541,78.84469597170958,86.11304615384614,93.49193333333334,97.22907272727274,98.82622999999998,99.27067777777778,100.57025833333334
Rec-031_30s_3,30,1.75,6,84.72118989079274,16.754224008809132,0.01217488166132035,101.47541389960188,302.1490768927685,0.2039806946345034,0.14535191698193478,0.08037047707017297,0.045442901099401356,0.025746417025747627,0.014439804489783688,0.007951967580759153,11.8228,3.662326464216935,3.006467116352705,0.005637056178840179,True,5.0085869649759225,0.9691844495730214,65.816,1.854,84.72118989079274,89.47110833333333,94.894025,98.1912111111111,98.74231538461537,99.88276666666667,101.29390833333333
Rec-032_30s_4,30,2.0,6,84.2765252768504,16.814369596428964,0.013569938871127249,101.09089487327937,279.3450109905324,0.2281699675800816,0.16033612812543135,0.0858889535716999,0.045388923404556004,0.023824060157735444,0.012704490326623291,0.006790174599477944,11.967232323232324,3.7132585479004496,3.0380818662625937,0.006419989508238619,True,4.860302201305483,1.0031380037421813,65.72,1.782,84.2765252768504,89.16684545454545,95.06416923076925,97.76908888888889,98.97366666666666,99.98227857142855,101.13407777777778
Rec-G3_S60_1,60,2.0,6,79.23056324015653,21.02070419312913,0.00974951127028636,100.25126743328566,377.79626296425016,0.20494159244026822,0.14640355511313555,0.08344143997931065,0.048100745763699826,0.02799986828154081,0.01614083536863003,0.009365237599387581,14.111385714285731,7.613442363340845,5.9584281349977255,0.008614205548971816,True,4.834237685741189,0.756274620860697,65.442,1.96,79.23056324015653,85.21185,91.79069285714286,95.30019333333333,97.24528571428573,98.61817333333333,99.32323571428573

File: roi_analysis/Dataset_giusti/feature_tables/output/feature_table_roi_ROI_x2-10_y1-4_offNonG31_offG30.csv
specimen,pausa_s,peso_rottura_kg,n_layers,T0,A,alpha,T_inf,t_star,heating_rate_t0,hr_t1,hr_t2,hr_t3,hr_t4,hr_t5,hr_t6,delta_T,sigma_T0,sigma_A,sigma_alpha,fit_ok,roi_std_spaziale_mean,roi_skew_spaziale_mean,bed_temp_C,bed_temp_std_C,T0,T1,T2,T3,T4,T5,T6
Rec-022_10s_1,10,2.5,6,86.24617760166517,11.577383696800117,0.012732228427696576,97.82356129846528,263.269181233387,0.14740589382274932,0.10168027197698973,0.05425580724110943,0.03059264906190944,0.01743395365848414,0.00978866720712643,0.005449603214857139,7.587753076923079,4.956344910322987,4.021782024849326,0.011028097803512944,True,6.845826115850734,2.0187763171020876,68.711,1.303,86.24617760166517,89.83896999999999,93.59598,95.25607857142857,96.63116923076922,96.85160909090907,97.42672307692307
Rec-024_90s_1,90,1.75,6,77.31169790923396,20.104193709755428,0.012980713964887593,97.41589161898938,302.23349425959003,0.2609667880410276,0.1798780911436485,0.09730582842680174,0.0518468542022953,0.028598231254212337,0.01611950460445233,0.008852976322960294,14.138046153846176,6.648785489034057,5.6462570540174095,0.007279150099868504,True,7.164737832063236,1.727226703662013,65.416,2.467,77.31169790923396,83.05094615384613,90.5357230769231,92.7336,94.73041538461538,95.5393,97.1889923076923
Rec-025_30s_1,30,1.75,6,80.2150369785696,18.982588401146998,0.010877988507937012,99.1976253797166,339.1322660605427,0.20649237847857546,0.15366037591235646,0.08919682015197633,0.05417778302645352,0.0340606720868318,0.02083888945871104,0.013172514331905584,12.91691999999999,3.115909292632474,2.350891150305788,0.005469839845301487,True,6.897721808672123,1.8600980556487061,67.051,1.965,80.2150369785696,85.01608,91.43354999999998,94.0076909090909,95.5811090909091,97.50675,97.93299999999999
Rec-026_60s_2,60,2.0,6,74.71910461481744,22.140951998867845,0.012574674378120742,96.86005661368529,317.13959471254213,0.2784152618073647,0.19415168749136416,0.11002236042772058,0.06054498175071662,0.0343817617388843,0.019199796158918876,0.010521397820644698,14.785283636363644,2.898458403788728,2.3216553076885935,0.003656213205273376,True,6.523033081908587,1.7926825816358383,64.007,2.429,74.71910461481744,81.39023636363636,88.17708333333333,92.09605555555555,93.9534,95.2487923076923,96.17552
Rec-028_30s_2,30,1.75,6,78.00997418322028,18.029074914800155,0.01338126438629427,96.03904909802043,287.3162471435133,0.2412518180752467,0.16220545397681074,0.08533315582086434,0.04539552076872743,0.02447482568431083,0.013136784499102784,0.007066870161283284,11.540001282051293,4.756915353943686,4.1004489716749575,0.005534970893060873,True,6.432721417237023,1.7091009223169682,64.356,1.958,78.00997418322028,83.91261538461536,89.67406153846153,92.62504999999999,94.15867692307694,95.19406000000001,95.45261666666666
Rec-029_10s_2,10,2.5,6,85.36398896209057,13.233599802994842,0.011421397798479893,98.59758876508542,295.67843444465353,0.15114620765588924,0.107093483512935,0.06189720569287063,0.03695158599329386,0.021397734268802517,0.012581028988352195,0.007596935741425279,8.179623333333325,4.8007454773534235,3.783220939096872,0.007895934969923316,True,5.917373561908374,1.5355704821465013,70.217,1.174,85.36398896209057,89.42211666666667,92.85071666666666,95.64565555555555,96.57200833333333,97.70775555555555,97.60173999999999
Rec-030_90s_2,90,1.75,6,74.7966474189065,21.819920356945175,0.01290894841519843,96.61656777585168,309.82829410185406,0.28167222631154337,0.19963794529008838,0.10789719885358905,0.05932698736873984,0.033330223753239796,0.017706399594084578,0.00992617240395059,14.956996153846148,4.303692750333813,3.69224456661657,0.004277229731661827,True,6.730062165219745,1.626249533859717,63.943,2.541,74.7966474189065,81.10495384615386,88.30886363636364,92.02037272727271,94.10456666666667,94.92033333333333,96.06195000000001
Rec-031_30s_3,30,1.75,6,79.54855465163102,18.10799258654923,0.011084003293074164,97.65654723818025,330.2660272405947,0.2007090494602742,0.14770232338283068,0.08596412794812378,0.051153415863168156,0.030495397922791937,0.018012854250001566,0.010464300027636687,12.392580303030314,3.36390236261498,2.6934345812831513,0.003984384379128836,True,6.4625006465093655,1.8169748579792266,65.816,1.854,79.54855465163102,84.48223636363636,89.7274125,93.66399999999999,94.62835384615384,95.68125833333335,96.87481666666667
Rec-032_30s_4,30,2.0,6,79.4122086076174,17.56648299659081,0.013288645351219326,96.97869160420821,286.8400756682993,0.2334347626099198,0.16523981941944166,0.08966855798975576,0.048123403895575574,0.025542486369508174,0.013830146485171288,0.007471856553392522,12.253467676767684,3.513067808763532,2.9506586827792987,0.004880108560176609,True,6.3334359351830996,1.7935808013788108,65.72,1.782,79.4122086076174,84.41235454545455,90.41047692307691,93.4060125,94.79302499999999,95.80312307692309,96.66582222222223
Rec-G3_S60_1,60,2.0,6,75.08878225401345,21.892027411274576,0.008940085378495886,96.98080966528804,406.6494781691633,0.19571659416516698,0.14398724703158072,0.08598559737804877,0.05188682923469851,0.0315445311008173,0.019063498314701336,0.011572373428953557,14.706292307692308,6.314642782108701,4.8883098162228755,0.006810796134446363,True,5.613215118981777,1.2351865951726477,65.442,1.96,75.08878225401345,80.89736923076923,87.2699846153846,91.26840714285716,93.35969999999998,94.9858,95.60366153846154

File: roi_analysis/Dataset_giusti/feature_tables/output/feature_table_roi_ROI_x2-10_y1-5_offNonG31_offG30.csv
specimen,pausa_s,peso_rottura_kg,n_layers,T0,A,alpha,T_inf,t_star,heating_rate_t0,hr_t1,hr_t2,hr_t3,hr_t4,hr_t5,hr_t6,delta_T,sigma_T0,sigma_A,sigma_alpha,fit_ok,roi_std_spaziale_mean,roi_skew_spaziale_mean,bed_temp_C,bed_temp_std_C,T0,T1,T2,T3,T4,T5,T6
Rec-022_10s_1,10,2.5,6,84.97493175934095,11.530812042358198,0.011960788560726604,96.50574380169914,274.6867242526427,0.1379176047721265,0.09730010875810882,0.053932568671944986,0.03148461622483261,0.018564123820666648,0.010794194858737666,0.006226486460900771,7.6680084615384345,4.671061685735721,3.737051594534139,0.010238915581619424,True,6.860949574404812,1.9560649315222882,68.711,1.303,84.97493175934095,88.36753,92.04010000000001,93.71915714285714,95.12910769230771,95.38704545454544,96.03553846153844
Rec-024_90s_1,90,1.75,6,75.92966272220384,20.29477055153898,0.011714415666939466,96.22443327374282,326.9473215202235,0.23774137810588994,0.16992721309678696,0.09760101037239899,0.05529810750970903,0.03232458116669082,0.019267914968626766,0.011219190531845913,14.414753846153829,6.180073550431842,5.027651037641089,0.006692702161603727,True,7.364240649808227,1.605937289727143,65.416,2.467,75.92966272220384,81.20607692307694,88.5169,90.8955,93.07502307692309,93.992475,95.62083076923076
Rec-025_30s_1,30,1.75,6,78.89089619601612,18.97780755525368,0.010343338596340505,97.86870375126979,351.76517978917104,0.19629388936017783,0.14820833307291809,0.08836288336412888,0.05500270271846155,0.035377164601871104,0.022173378832888477,0.01433563372853723,12.886543636363612,3.076460444334629,2.36125327969823,0.005149518670697074,True,6.994232408274189,1.782024519750795,67.051,1.965,78.89089619601612,83.48402000000002,89.69826666666667,92.37397272727274,93.96602727272726,95.98505,96.37056363636363
Rec-026_60s_2,60,2.0,6,73.1565696551957,22.37946881686181,0.011971082521229429,95.5360384720575,329.915970573132,0.26790646798793344,0.19008415350277497,0.11069437145611234,0.06268652884774621,0.03657803267895578,0.0210055713174784,0.011848140349933414,15.047209999999993,2.9029957529681036,2.323154579782559,0.0034135609623584303,True,6.758525111843105,1.635381210202052,64.007,2.429,73.1565696551957,79.6222,86.34831666666666,90.35894444444445,92.2891923076923,93.72261538461537,94.66941
Rec-028_30s_2,30,1.75,6,76.69895429037936,18.065333668373338,0.012504599258526308,94.7642879587527,302.20118720346346,0.2258997579945716,0.15588547050279108,0.08553287541075325,0.04742267760332237,0.026623782065669357,0.014884806778796241,0.008339149625513532,11.751525,4.64037869273249,3.921292627214669,0.005322929612707332,True,6.6157083551572375,1.595911505689253,64.356,1.958,76.69895429037936,82.28970000000001,87.94725384615384,90.93051,92.6027923076923,93.71177,94.04122500000001
Rec-029_10s_2,10,2.5,6,84.33708886601421,12.942207888283368,0.010929862749375392,97.27929675429758,302.9137793966722,0.14145655589282075,0.1017252059209363,0.0601981551325233,0.0367440474611198,0.021783754172055,0.013104109098559103,0.008086453448792904,8.079891666666697,4.566802294456891,3.518601111082634,0.007843052949089664,True,6.040292208093878,1.4781349803642525,70.217,1.174,84.33708886601421,88.15745833333331,91.449125,94.17422222222223,95.149825,96.29026666666667,96.23735
Rec-030_90s_2,90,1.75,6,73.4828186933174,21.910096370766453,0.011821495560451636,95.39291506408385,331.233933408808,0.2590101069760831,0.18897735676378888,0.10756936701419541,0.062203210845142375,0.03668543530133422,0.02055545869416069,0.012099080822018826,15.201196153846155,4.197504791428803,3.54495660343618,0.003948001275807365,True,7.002219339388595,1.4920095344300226,63.943,2.541,73.4828186933174,79.33755384615384,86.37087272727273,90.12513636363636,92.3557,93.35945555555554,94.53875
Rec-031_30s_3,30,1.75,6,78.04483504243002,18.47381333965848,0.010292497329083574,96.5186483820885,350.40891663793514,0.1901416744564234,0.143023700824839,0.08652154029223524,0.05342941544916818,0.033050771299817594,0.020270188913066402,0.012241341994294939,12.548365151515114,3.2842487127381115,2.519277432733572,0.0037481366152129648,True,6.6195969063255795,1.704245093314196,65.816,1.854,78.04483504243002,82.8688181818182,87.9167625,92.03005555555555,93.12327692307692,94.25530833333335,95.41718333333331
Rec-032_30s_4,30,2.0,6,78.05727490782496,17.587084198459433,0.012665989884561779,95.6443591062844,297.2447193872547,0.2227578305566235,0.1602555106031096,0.0894906318789357,0.04944907844501464,0.027036773044083983,0.015066163038506306,0.008377871123228554,12.307214141414136,3.4982127959670963,2.9055947680395744,0.004685507811479758,True,6.50695450113717,1.666344526893263,65.72,1.782,78.05727490782496,82.84796363636363,88.75813076923077,91.76118749999999,93.27735833333332,94.35536153846154,95.15517777777777
Rec-G3_S60_1,60,2.0,6,73.99532689544782,21.91515956120986,0.008485550977949214,95.91048645665768,422.4070829847513,0.18596220364653743,0.13896278960648337,0.08518903742970256,0.052743425348081206,0.03288697849054568,0.020390261656771397,0.012695921762587173,14.784930769230769,5.94832424717027,4.622067457373722,0.006384374448333767,True,5.837929782980386,1.1545331526699079,65.442,1.96,73.99532689544782,79.55835384615385,85.7744,89.7881357142857,91.95568571428569,93.62613571428572,94.34328461538462

File: roi_analysis/Dataset_giusti/feature_tables/output/feature_table_roi_ROI_x2-10_y2-4_offNonG31_offG30.csv
specimen,pausa_s,peso_rottura_kg,n_layers,T0,A,alpha,T_inf,t_star,heating_rate_t0,hr_t1,hr_t2,hr_t3,hr_t4,hr_t5,hr_t6,delta_T,sigma_T0,sigma_A,sigma_alpha,fit_ok,roi_std_spaziale_mean,roi_skew_spaziale_mean,bed_temp_C,bed_temp_std_C,T0,T1,T2,T3,T4,T5,T6
Rec-022_10s_1,10,2.5,6,83.67127103227453,11.880097380138974,0.012397235406308329,95.55136841241351,270.31441179844967,0.1472803638714497,0.10259118109963837,0.05565405983868048,0.03185771031589563,0.018425487034438536,0.010503692541786229,0.005938484922558487,7.955913846153848,5.019467450146486,4.099228973190177,0.010257568090769996,True,3.8666029266006228,0.8314082277159951,68.711,1.303,83.67127103227453,87.24184,91.16769000000001,92.85394285714287,94.21896923076922,94.43715454545455,95.19775384615384
Rec-024_90s_1,90,1.75,6,74.72337135557406,20.62428495815937,0.011766685440088173,95.34765631373344,327.2421059036756,0.2426794735294034,0.1731970362717105,0.09923327983357462,0.056080558203578885,0.03270352206046646,0.01944884152843098,0.01129724467919275,14.41597692307694,6.099097741109619,4.989521659058828,0.006481082200682061,True,4.2483867634498695,0.7757884987059173,65.416,2.467,74.72337135557406,80.21583076923076,87.49264615384617,90.01185,92.33714615384616,93.220075,94.6318076923077
Rec-025_30s_1,30,1.75,6,77.71360813321782,19.139429617826583,0.010637023828488117,96.8530377510444,345.48241716603223,0.20358656890849258,0.15249302141595075,0.08959214443036828,0.05502223540165443,0.0349490411552927,0.021616396500376677,0.013803529024171016,12.98075999999999,3.216352832095087,2.4572701159574177,0.00502343004206566,True,3.918152118941985,0.8122442886929679,67.051,1.965,77.71360813321782,82.45964000000001,88.74075,91.55164545454546,93.06839999999998,95.12301666666667,95.4404
Rec-026_60s_2,60,2.0,6,71.94381364086387,22.726374721335326,0.012214212827815542,94.67018836219918,326.25432657883835,0.2775847776510768,0.19558315296343773,0.11265277996364492,0.06306306359351893,0.03639733864731331,0.02066766627865891,0.011522757004390745,15.187180909090898,3.082893358364445,2.47018948490796,0.003586902188431988,True,3.658603268650504,0.8462466139557042,64.007,2.429,71.94381364086387,78.6299090909091,85.49264166666667,89.55709999999999,91.51298461538461,92.95102307692308,93.81709
Rec-028_30s_2,30,1.75,6,75.44731433466896,18.464665516101206,0.012668221808351735,93.91197985077017,301.05006199542396,0.23391447837499355,0.16063450963928533,0.08744910885506536,0.0481123651491419,0.02680771293776264,0.014874038760610811,0.008270180911418377,11.911657051282063,5.0211109846530455,4.264939125209177,0.005685807151786799,True,3.6455885854208803,0.7819295988167877,64.356,1.958,75.44731433466896,81.25648461538461,86.99938461538461,90.05606999999999,91.85161538461537,92.89843,93.16814166666667
Rec-029_10s_2,10,2.5,6,83.36488783082649,13.111957427209251,0.011052532203865343,96.47684525803574,301.7405860256955,0.14492033171994162,0.10383115811370637,0.061083669433699264,0.03707854559654153,0.021853455586504873,0.013071265032454139,0.00802260198505036,8.238316666666677,4.952143940837069,3.845017559642003,0.008482100070248588,True,3.511657676808603,0.5769375720270065,70.217,1.174,83.36488783082649,87.24318333333333,90.662125,93.33174444444444,94.39600833333333,95.51389999999999,95.48150000000001
Rec-030_90s_2,90,1.75,6,72.60522352109219,21.97121646125742,0.01176945738362649,94.5764399823496,332.56031559455187,0.258589295807202,0.18893232378569208,0.10781082531280876,0.0624933331633604,0.03694230797592953,0.020752236833401373,0.012243436947519969,15.210624358974357,4.298961422843889,3.6315889108072685,0.004034169171409179,True,3.907718308696547,0.7678890857892554,63.943,2.541,72.60522352109219,78.44999230769231,85.51930909090908,89.2380909090909,91.54493333333332,92.56564444444444,93.66061666666667
Rec-031_30s_3,30,1.75,6,76.72454753063884,19.052653996371735,0.010179618567981873,95.77720152701058,356.2419668235557,0.19394875039079976,0.1463436813387701,0.0890192937966198,0.05526322403836059,0.034365693829125195,0.021189947874865007,0.012867768290277283,12.714162878787889,3.5035185795903128,2.6388578758259125,0.0038130855688904767,True,3.5639856907262675,0.8727598139003377,65.816,1.854,76.72454753063884,81.80414545454545,86.8403,91.2769111111111,92.38972307692309,93.43114166666668,94.51830833333334
Rec-032_30s_4,30,2.0,6,76.91569670739221,17.839866010964155,0.012994290633077417,94.75556271835637,292.80236929713806,0.2318164038016277,0.16535491089542625,0.09095426246286623,0.04949099952274639,0.026639532721709068,0.014621502523334667,0.008007866903896908,12.354388888888877,3.8521890700647723,3.2449661523632884,0.005021669784466607,True,3.570391572417814,0.8041230384496062,65.72,1.782,76.91569670739221,81.90650000000001,87.91477692307693,90.8983375,92.54665833333333,93.52623076923078,94.26088888888889
Rec-G3_S60_1,60,2.0,6,73.1404668446872,22.207767333868418,0.008636194650948014,95.34823417855561,418.61232809538274,0.19179060145825247,0.1425787972137226,0.08664976044930844,0.05319313006013872,0.03289040865083622,0.020220065498805413,0.012484500541139537,14.924692307692297,5.9130186937517895,4.5883823243609045,0.006157559314778391,True,3.913049504143453,0.7135821776424859,65.442,1.96,73.1404668446872,78.87522307692308,85.19177692307692,89.25717857142857,91.52147857142859,93.14684285714286,93.79991538461537

File: roi_analysis/Dataset_giusti/feature_tables/output/feature_table_roi_ROI_x2-10_y2-5_offNonG31_offG30.csv
specimen,pausa_s,peso_rottura_kg,n_layers,T0,A,alpha,T_inf,t_star,heating_rate_t0,hr_t1,hr_t2,hr_t3,hr_t4,hr_t5,hr_t6,delta_T,sigma_T0,sigma_A,sigma_alpha,fit_ok,roi_std_spaziale_mean,roi_skew_spaziale_mean,bed_temp_C,bed_temp_std_C,T0,T1,T2,T3,T4,T5,T6
Rec-022_10s_1,10,2.5,6,82.73976669527664,11.752953511077529,0.011497033480259952,94.49272020635416,283.98690935013735,0.1351241000087971,0.09662750894136939,0.05479924888063898,0.03266518986253048,0.01965878545438526,0.01167354866183366,0.006878921934603674,7.964169999999996,4.737010909775332,3.7810277372051306,0.009700772168975276,True,4.10597525929644,0.7956364268887067,68.711,1.303,82.73976669527664,86.05183000000001,89.82991999999999,91.53332142857143,92.94444615384614,93.21001818181817,94.016
Rec-024_90s_1,90,1.75,6,73.44610250099713,20.91390210957132,0.01080564295305398,94.36000461056845,349.75207024227973,0.22598815895115013,0.1657898196160394,0.09941010211619696,0.05886107793763405,0.03587072204635189,0.022257347758829905,0.013515155347533968,14.692399999999992,5.805671708795119,4.560979764600855,0.006130060247094996,True,4.655713992289802,0.6826673507646207,65.416,2.467,73.44610250099713,78.61852307692308,85.7298846153846,88.39466999999999,90.86625384615384,91.8663375,93.31092307692307
Rec-025_30s_1,30,1.75,6,76.655927344126,19.108814262369496,0.010081795396089636,95.76474160649549,359.032723520472,0.19265115565508875,0.14649514600782143,0.08849114805653654,0.055746812625212014,0.03625813001742932,0.02299559188624207,0.01503208376546799,12.926791818181812,3.229729289616126,2.485552878644197,0.004877764216947836,True,4.232652563760708,0.7695589365076567,67.051,1.965,76.655927344126,81.18369,87.24485833333331,90.1235090909091,91.67771818181818,93.81682500000001,94.11048181818181
Rec-026_60s_2,60,2.0,6,70.66407208688767,22.908034118528136,0.011591216632441653,93.5721062054158,339.95988708966036,0.2655319860912242,0.19046220289521396,0.11283393623720114,0.06506158981889688,0.03861842941377852,0.022571090466174146,0.012964610493217534,15.414105454545435,3.1630726774829463,2.509288019628713,0.0035005645000549075,True,4.124067735643282,0.7062327257943469,64.007,2.429,70.66407208688767,77.10995454545456,83.87781666666665,88.02044444444444,90.04283846153845,91.61774615384616,92.52405999999999
Rec-028_30s_2,30,1.75,6,74.41283075119252,18.4590912556665,0.011825066869128863,92.87192200685902,316.6656070582605,0.21827998844160823,0.15369471614670815,0.08712684649885732,0.04987979820543828,0.028895681495892573,0.016673598583983613,0.009640102876427258,12.08314807692308,4.892633508994335,4.056127007349954,0.005527555191916965,True,4.042342087514661,0.6733776722562261,64.356,1.958,74.41283075119252,79.89187692307692,85.50954615384617,88.58009999999999,90.48353846153847,91.61949,91.975025
Rec-029_10s_2,10,2.5,6,82.57662027487652,12.797236277458042,0.01050970170423039,95.37385655233456,310.22207053921335,0.13449513591463977,0.0979527643561252,0.05914663409874116,0.03679387866312477,0.022256128876619784,0.013652413191121569,0.00858260778209054,8.098953333333355,4.689676200741771,3.55552298868653,0.008402324981633824,True,3.7971635674937008,0.561145831082536,70.217,1.174,82.57662027487652,86.20711666666665,89.45729166666666,92.07093333333334,93.16227500000001,94.29047777777778,94.30607
Rec-030_90s_2,90,1.75,6,71.42565373403053,22.178634727906637,0.010821295818162956,93.60428846193717,354.8058298404444,0.24000156723365978,0.17984179809809003,0.10736802987142463,0.06503175948772075,0.04010594368332008,0.023600810384493003,0.014528704122317555,15.452497435897428,4.25834464768946,3.502610748873995,0.00388786360417823,True,4.391298337613917,0.6515845230174581,63.943,2.541,71.42565373403053,76.90446923076924,83.79422727272728,87.56466363636365,89.99876666666667,91.20322222222222,92.35696666666666
Rec-031_30s_3,30,1.75,6,75.48434102188925,19.339205697723852,0.009575736366358749,94.8235467196131,373.8804106789107,0.1851871352961866,0.14208680161424736,0.0890166137740255,0.056846768202057044,0.036360814631858994,0.02307256377513718,0.014431785700837429,12.82850909090908,3.462302487124082,2.50056208872206,0.0037744221352964597,True,3.950769084313921,0.7541107496101097,65.816,1.854,75.48434102188925,80.45689090909092,85.298775,89.83126666666666,91.06801538461538,92.21121666666669,93.2854
Rec-032_30s_4,30,2.0,6,75.75515425138072,17.839350195078822,0.01246095936915013,93.59450444645954,301.96877194921814,0.22229541795291763,0.16077763562888253,0.09063297725478293,0.05056349485599745,0.027917604452369855,0.015704958904207224,0.00881644504061705,12.396353535353512,3.841025385320425,3.177570782440568,0.005021284856223104,True,3.959693133123082,0.6938566213216516,65.72,1.782,75.75515425138072,80.57749090909093,86.47325384615384,89.4692125,91.21369166666666,92.28573076923077,92.97384444444444
Rec-G3_S60_1,60,2.0,6,72.24717744078382,22.190778305406308,0.008161290745939038,94.43795574619013,435.9472842048753,0.18110539362909728,0.13684854884344108,0.08547640717756984,0.05389983794236307,0.03422018312153969,0.02160798468511397,0.0136999316131645,14.968399999999988,5.610568656321533,4.39197070205894,0.005836755410846053,True,4.199215642412609,0.652724769876585,65.442,1.96,72.24717744078382,77.70699230769232,83.84187692307691,87.90962857142857,90.22599285714287,91.907,92.6753923076923
