Repository: Topfrank22/thermal-monitoring-and-predictive-modelling-additive-manufacturing

# 🔬 Thermal Monitoring and Predictive Modelling for Additive Manufacturing

> **University Project — Lab Data Science for Industrial Engineering**

> Politecnico di Milano · A.Y. 2025/2026
---

## 🎯 Project Overview

This project investigates whether **in situ thermal infrared video monitoring** during Fused Filament Fabrication (FFF) can predict the **mechanical failure load** of additively manufactured components.

In remote manufacturing, space applications, and autonomous fabrication facilities, trial and error production is unsustainable: **first time right manufacturing** is mandatory.

File: roi_analysis/Dataset_giusti/feature_tables/output/feature_table_roi_ROI_x2-12_y1-4_offNonG31_offG30.csv
specimen,pausa_s,peso_rottura_kg,n_layers,T0,A,alpha,T_inf,t_star,heating_rate_t0,hr_t1,hr_t2,hr_t3,hr_t4,hr_t5,hr_t6,delta_T,sigma_T0,sigma_A,sigma_alpha,fit_ok,roi_std_spaziale_mean,roi_skew_spaziale_mean,bed_temp_C,bed_temp_std_C,T0,T1,T2,T3,T4,T5,T6
Rec-022_10s_1,10,2.5,6,85.27696431139583,11.781426810147616,0.013219434020457471,97.05839112154345,257.8640059914548,0.15574379438359515,0.10591591110558046,0.05517371944068844,0.03050270752261438,0.016975207139634664,0.009343455073715614,0.005075265821268902,7.559980769230762,4.884773895259497,4.012697199760902,0.01056738015178898,True,6.530302240700799,2.1488267096646787,68.711,1.303,85.27696431139583,89.07435000000001,92.82048999999999,94.68728461538461,95.88853076923077,96.3027,96.63433076923077
Rec-024_90s_1,90,1.75,6,76.73440954013043,20.107232017286787,0.012675501852161796,96.84164155741722,307.78699260092907,0.25486925667696564,0.17759379501562983,0.09746809928412337,0.052596559779075396,0.029482674810154923,0.016808009814662562,0.009362102381062767,14.224618589743585,6.672015668654418,5.642667130793001,0.007135968813628773,True,6.824554386684422,1.8457105341231925,65.416,2.467,76.73440954013043,82.25505833333334,89.85246666666667,92.06436,94.00529999999999,94.989025,96.47967692307692
Rec-025_30s_1,30,1.75,6,79.69238041300588,19.103605955770956,0.010498163855051527,98.79598636877684,348.79255384422925,0.20055278554602174,0.15078837497712844,0.0893640847437442,0.055136025756051615,0.0352911196267226,0.02192690896031773,0.014108701296870944,13.218310000000002,2.9964181099419873,2.2559521722460323,0.004706068737348628,True,6.53598040081508,2.0657871245205333,67.051,1.965,79.69238041300588,84.32656,90.92741818181818,93.41237272727273,94.90759999999999,96.70975833333334,97.54487
Rec-026_60s_2,60,2.0,6,74.17429220606994,21.953951781433926,0.01256851428585559,96.12824398750386,316.72366270058325,0.27592855659593707,0.1924515761792801,0.10908928490797681,0.06004908108705444,0.03410960796412351,0.019053254772349926,0.010444170833836405,14.67486818181817,2.9721425200584193,2.4159457528822106,0.0035706566759446997,True,6.260869244971357,1.839825129056414,64.007,2.429,74.17429220606994,80.76438181818182,87.58693333333333,91.31864444444446,93.33327692307692,94.51078461538462,95.43924999999999
Rec-028_30s_2,30,1.75,6,77.09509617294496,18.284113968402966,0.013519880638353328,95.37921014134793,286.3041353174043,0.24719903843085692,0.16589538135940776,0.08669559596637796,0.04571662738067021,0.02449071941927177,0.013060857718106068,0.006981045290496777,11.726566666666656,4.8590704830240075,4.222650360774506,0.005548845833802983,True,6.155024804937589,1.8116180426256774,64.356,1.958,77.09509617294496,83.09798333333333,88.98078333333332,92.00885,93.44807692307694,94.54371,94.82454999999999
Rec-029_10s_2,10,2.5,6,84.59019407468173,13.362255233583232,0.011615949398239378,97.95244930826496,293.1673377617778,0.1552152806396621,0.10954490742847729,0.06272555921575779,0.03704670083602342,0.021295285571232482,0.012384034156375422,0.007428368868305857,8.367315151515143,4.983784772634029,4.005504490316746,0.007756987074591109,True,5.618536855630545,1.7000234815832904,70.217,1.174,84.59019407468173,88.69811818181819,92.2854090909091,94.9520111111111,95.97359090909093,97.04075555555555,97.06543333333333
Rec-030_90s_2,90,1.75,6,73.98388364019044,21.96401354232662,0.012865974227726987,95.94789718251707,311.254737883528,0.2825884321730208,0.20094740734220337,0.10882761471681557,0.05995783957020265,0.03367706797435818,0.017928370334169524,0.010091608236993522,15.101629545454571,4.2991324242402476,3.6890621786832236,0.004229047115511159,True,6.461920854099287,1.751076862060924,63.943,2.541,73.98388364019044,80.26192499999999,87.56945,91.29218,93.32787777777779,94.28726666666667,95.36355454545456
Rec-031_30s_3,30,1.75,6,78.85630795368573,18.14576773271332,0.011030445545117668,97.00207568639905,331.7817455505969,0.20015590285004756,0.14751367997216194,0.08607917333639913,0.05144500471579555,0.030689507915365677,0.01820712641420286,0.010585475645270813,12.361368181818179,3.393767214879862,2.712154477397519,0.00394993663272895,True,6.154423154870812,1.948495083534221,65.816,1.854,78.85630795368573,83.80668181818181,89.02498750000001,92.94909999999999,94.02403846153848,95.00022727272727,96.16805
Rec-032_30s_4,30,2.0,6,78.60115043273515,17.946200963254498,0.013031534418859464,96.54735139598965,292.7786068081983,0.23386653554041983,0.16701817172380015,0.09171189028877902,0.049708200438806055,0.026767060168469404,0.014634439272868815,0.008018529890245023,12.640709999999999,3.3109261032329647,2.797704251314693,0.004458593609006991,True,6.064539574960172,1.952407129685277,65.72,1.782,78.60115043273515,83.54944,89.81855,92.7209125,94.18275454545454,95.1655076923077,96.19015
Rec-G3_S60_1,60,2.0,6,74.67345842083796,21.704048104853026,0.008948931491236444,96.37750652569099,405.59443706148454,0.1942280395728299,0.14284873634337017,0.0852622016065101,0.05142459726551171,0.03129476734994888,0.01887496190769402,0.011452265859369471,14.604776923076912,6.189583179632662,4.794336380863252,0.0065115149840166585,True,5.393045952096145,1.2958410357469596,65.442,1.96,74.67345842083796,80.42883846153846,86.79376153846154,90.69905000000001,92.7592153846154,94.3899,95.03361538461537

File: roi_analysis/Dataset_giusti/feature_tables/output/feature_table_roi_ROI_x2-12_y1-5_offNonG31_offG30.csv
specimen,pausa_s,peso_rottura_kg,n_layers,T0,A,alpha,T_inf,t_star,heating_rate_t0,hr_t1,hr_t2,hr_t3,hr_t4,hr_t5,hr_t6,delta_T,sigma_T0,sigma_A,sigma_alpha,fit_ok,roi_std_spaziale_mean,roi_skew_spaziale_mean,bed_temp_C,bed_temp_std_C,T0,T1,T2,T3,T4,T5,T6
Rec-022_10s_1,10,2.5,6,84.10931761017684,11.72358741513065,0.012434111151858116,95.8329050253075,268.8290530066718,0.14577238901825948,0.10143161734043107,0.05492500451577283,0.0314533674489396,0.01812442463776785,0.010336208328119803,0.005821812489522006,7.643600769230758,4.636544114316824,3.750155592977083,0.009874408101647277,True,6.525515425197061,2.0713382983030866,68.711,1.303,84.10931761017684,87.70143,91.3615,93.23780000000001,94.49256923076922,94.93374000000001,95.34503076923076
Rec-024_90s_1,90,1.75,6,75.33778371207458,20.406018150676424,0.011512254040690487,95.74380186275101,331.8069413742395,0.23491926490952808,0.16921035776098284,0.09812373687948257,0.056034427211458335,0.03312340080696713,0.019882966487939163,0.011685876956425152,14.535428846153849,6.2127360945976715,5.0386252619728715,0.006566438655950334,True,7.012476004764775,1.6914163316373407,65.416,2.467,75.33778371207458,80.486225,87.91604999999998,90.32634,92.44140833333334,93.5334875,95.02165384615385
Rec-025_30s_1,30,1.75,6,78.45300950184547,19.087158268525048,0.009999115330000563,97.54016777037052,361.2435870437048,0.1908546968489558,0.1454554357098967,0.08837423860150469,0.05579148189137181,0.03647615655027534,0.02318175562065432,0.015232064762496781,13.179840000000013,2.987423656528728,2.2673336272407036,0.00452382817019369,True,6.6256381342696615,1.9447901780987182,67.051,1.965,78.45300950184547,82.88776999999999,89.25565454545453,91.8662090909091,93.37756,95.29410833333334,96.06761
Rec-026_60s_2,60,2.0,6,72.70970590670572,22.193121673143242,0.011942620925375295,94.90282757984896,329.9526898524378,0.26504403929308046,0.1882067071619634,0.10974203623392162,0.0622312940238967,0.03635893763548216,0.020907304901607932,0.011808779108947199,14.948284545454527,2.9984266995292272,2.432890945660415,0.003352021866601786,True,6.474657550625852,1.6697630852318601,64.007,2.429,72.70970590670572,79.08254545454547,85.84375833333333,89.67232222222223,91.75683846153844,93.07384615384616,94.03083
Rec-028_30s_2,30,1.75,6,75.85724206887535,18.33868746473461,0.012650180476208436,94.19592953360996,300.9671116242349,0.23198770612567413,0.15973306134657023,0.08703369935117682,0.047823645040575395,0.026669044692350926,0.014809518646828272,0.008241192852675229,11.947783333333334,4.717860813798208,4.022124478769781,0.005295895392675208,True,6.314317965590097,1.6795729074183052,64.356,1.958,75.85724206887535,81.557725,87.33549166666667,90.41221,91.98836923076922,93.15551,93.50550833333334
Rec-029_10s_2,10,2.5,6,83.66783345753062,13.057219537101943,0.011082313941102215,96.72505299463256,300.9566069638322,0.14470420610805707,0.10377470827070585,0.06096324938948076,0.03688750890188902,0.021750049144916062,0.012967436968252078,0.007963109410778525,8.258117171717188,4.738120490673463,3.719607025978953,0.007677503419167429,True,5.7235411956515305,1.61249560773484,70.217,1.174,83.66783345753062,87.52692727272726,90.95925454545454,93.56581111111112,94.63735454545454,95.7094,95.78504444444445
Rec-030_90s_2,90,1.75,6,72.72307494832748,22.09614915882301,0.011787694692095242,94.81922410715049,332.8100628903952,0.26046266015520275,0.1905825820950664,0.10865801671920997,0.06293121480285266,0.03709791082466392,0.020821031717453337,0.012298122230428712,15.360100757575765,4.18385460652871,3.5191278831664596,0.003921433858426878,True,6.713034110154829,1.588475265609446,63.943,2.541,72.72307494832748,78.56850833333333,85.69624,89.48066,91.67444444444443,92.81254444444446,93.92860909090909
Rec-031_30s_3,30,1.75,6,77.45366195828898,18.48157420525294,0.010281436787353826,95.93523616354192,350.89630341185904,0.19001713692209712,0.14297376872869977,0.08653806268451994,0.05355900614743286,0.03309128678381694,0.02034052769454481,0.01226943681829858,12.517518939393938,3.3246808797751113,2.5512781664177226,0.0037561233748788676,True,6.293216210363512,1.8067643952522527,65.816,1.854,77.45366195828898,82.29057272727272,87.316575,91.3995125,92.6032153846154,93.66040909090908,94.80809166666666
Rec-032_30s_4,30,2.0,6,77.31606727049355,17.970676975098016,0.012450032862763518,95.28674424559156,302.8962715746398,0.22373551890607798,0.1622014021361203,0.09148154650911787,0.05095718293935607,0.028208099948432246,0.015843473457391843,0.00891719227003749,12.691125,3.3129562392253424,2.763042556285686,0.004341386254380452,True,6.216167370505605,1.796563222737313,65.72,1.782,77.31606727049355,82.0697,88.23595833333333,91.16761249999999,92.74089090909091,93.80635384615385,94.760825
Rec-G3_S60_1,60,2.0,6,73.64219718661056,21.742393986068553,0.008480519518041692,95.38459117267911,421.865617884142,0.18438679656780665,0.13780934927543048,0.08450645405303561,0.052335690548972955,0.03268805513412157,0.020244038840790766,0.01260841816103849,14.69434615384614,5.843777164786467,4.521699595420115,0.006115490407983875,True,5.6046234713565815,1.1957157375384364,65.442,1.96,73.64219718661056,79.14996923076923,85.35926923076923,89.28454999999998,91.42283846153848,93.1020857142857,93.84431538461537

File: roi_analysis/Dataset_giusti/feature_tables/output/feature_table_roi_ROI_x2-12_y2-4_offNonG31_offG30.csv
specimen,pausa_s,peso_rottura_kg,n_layers,T0,A,alpha,T_inf,t_star,heating_rate_t0,hr_t1,hr_t2,hr_t3,hr_t4,hr_t5,hr_t6,delta_T,sigma_T0,sigma_A,sigma_alpha,fit_ok,roi_std_spaziale_mean,roi_skew_spaziale_mean,bed_temp_C,bed_temp_std_C,T0,T1,T2,T3,T4,T5,T6
Rec-022_10s_1,10,2.5,6,82.95619844177124,12.052652849432013,0.012857942619374322,95.00885129120324,264.7274539203468,0.15497231874923523,0.10650832870103952,0.0564806452001356,0.03173542577361678,0.017946554256378738,0.010040708954469808,0.005545791622083687,7.9048569230769345,4.98133531246729,4.117366574512494,0.009965702954545661,True,3.781525918088228,0.8889509419265543,68.711,1.303,82.95619844177124,86.72612,90.62073000000001,92.48531538461538,93.72514615384617,94.08115000000001,94.63097692307693
Rec-024_90s_1,90,1.75,6,74.11643566104821,20.833724480857462,0.011713855359841499,94.95016014190568,329.34923511092904,0.24404323517555324,0.1747751909916404,0.10038820344807979,0.05676786511663139,0.03324943194313905,0.019781030605558893,0.01151826196133246,14.582332051282066,6.172873034625735,5.060282596076571,0.0063889456799425945,True,4.124104929425395,0.8253944389835072,65.416,2.467,74.11643566104821,79.59068333333333,86.99724166666665,89.59446,91.81068333333333,92.881775,94.1730153846154
Rec-025_30s_1,30,1.75,6,77.41014853866547,19.20546906274422,0.010309420939357345,96.6156176014097,353.934245044396,0.19799726490563496,0.14963224964560848,0.08951693315615226,0.05571193748362156,0.035946943206576355,0.022526302706073715,0.014609733083500888,13.228180000000009,3.1563424817680983,2.4053636872073065,0.004614997252984979,True,3.737315018719007,1.0326078414308257,67.051,1.965,77.41014853866547,81.99933,88.38936363636365,91.1643909090909,92.58283,94.56961666666666,95.22751000000001
Rec-026_60s_2,60,2.0,6,71.60246261890157,22.568415716761344,0.012184529860384173,94.1708783356629,326.42395255445985,0.27498553520244207,0.19391669139247114,0.11184276962239764,0.06269795766355957,0.03623498288551985,0.02060379220986496,0.011503467002238837,15.099368181818164,3.1736763302766895,2.577644972067305,0.0035126110534319725,True,3.650931484180658,0.7739537966499869,64.007,2.429,71.60246261890157,78.20878181818183,85.09488333333333,88.99690000000001,91.11516923076925,92.43468461538463,93.30815
Rec-028_30s_2,30,1.75,6,74.70367569780639,18.77339130136942,0.012803779028727308,93.4770669991758,300.1289514866878,0.24037035384256544,0.1647566264118641,0.08911146485417706,0.04861064109513386,0.026916370250849822,0.014840485252881562,0.008199860767242724,12.125433333333348,5.038711615803657,4.314421978203029,0.005558351998817048,True,3.583497297025478,0.7945911879963291,64.356,1.958,74.70367569780639,80.6378,86.49011666666667,89.66846,91.36186923076924,92.47593,92.76323333333335
Rec-029_10s_2,10,2.5,6,82.75989050498711,13.280387126675823,0.01119323013677168,96.04027763166293,300.37811222879253,0.14865042941430248,0.10625060842038621,0.062086308372203206,0.0373786264088543,0.021923411515755765,0.013003315261916244,0.007946266685635861,8.407641414141423,5.079937731692423,4.005831861598631,0.00824419287442293,True,3.3711023344252538,0.704613802859606,70.217,1.174,82.75989050498711,86.69833636363636,90.24338181818182,92.84545555555556,93.98425454545455,95.04932222222223,95.10597777777778
Rec-030_90s_2,90,1.75,6,71.89675007149307,22.219986562732526,0.011751610201680284,94.1167366342256,334.04667801011124,0.26112062077180637,0.19124680731153318,0.10922442303726061,0.06336511160356892,0.03741417197427295,0.021035693020288147,0.012444956082433824,15.37976136363639,4.257558627460324,3.583086621975285,0.003973578193388567,True,3.8175041888966477,0.8365506795365144,63.943,2.541,71.89675007149307,77.77467499999999,84.92027,88.69647,91.00158888888888,92.14920000000001,93.15443636363638
Rec-031_30s_3,30,1.75,6,76.28470482404246,19.005491640626865,0.010217228613877518,95.29019646466932,355.22423775543865,0.19418345301142279,0.14636839367116988,0.08887095354471881,0.0551679051292598,0.03418799236409878,0.021078614468871146,0.012754854199964747,12.688342424242421,3.533443419133461,2.6772584941891258,0.0038192973620925466,True,3.4802442747398126,0.9161080397724491,65.816,1.854,76.28470482404246,81.35909090909091,86.3852625,90.7375125,91.99443076923077,92.94513636363637,94.04743333333333
Rec-032_30s_4,30,2.0,6,76.10969976065392,18.30817642866112,0.013008193543585733,94.41787618931505,294.70126487045934,0.2381563024141381,0.1701843380544427,0.09355086397082704,0.050760586214063305,0.02736407435632117,0.014977035041276478,0.00821509319090267,12.748755000000017,3.6119647549102236,3.0472097515868977,0.004747585168193212,True,3.451318148486452,0.914684110321618,65.72,1.782,76.10969976065392,81.19176999999999,87.465975,90.44762499999999,92.10334545454546,93.10143076923077,93.94052500000001
Rec-G3_S60_1,60,2.0,6,72.85488809572348,22.066080786222148,0.008621216670932396,94.92096888194563,418.6035313875488,0.1902364635363194,0.14149618245212003,0.08606612615370499,0.05287957548674902,0.032770857920112646,0.020134623603917434,0.012442146695610973,14.850207692307691,5.827901788032326,4.509220735179633,0.005917007216080354,True,3.8301372778054095,0.7393157859950427,65.442,1.96,72.85488809572348,78.53841538461538,84.84512307692307,88.83672857142857,91.07214615384616,92.71935714285715,93.38862307692307

File: roi_analysis/Dataset_giusti/feature_tables/output/feature_table_roi_ROI_x2-12_y2-5_offNonG31_offG30.csv
specimen,pausa_s,peso_rottura_kg,n_layers,T0,A,alpha,T_inf,t_star,heating_rate_t0,hr_t1,hr_t2,hr_t3,hr_t4,hr_t5,hr_t6,delta_T,sigma_T0,sigma_A,sigma_alpha,fit_ok,roi_std_spaziale_mean,roi_skew_spaziale_mean,bed_temp_C,bed_temp_std_C,T0,T1,T2,T3,T4,T5,T6
Rec-022_10s_1,10,2.5,6,82.08684400567284,11.919577034563849,0.011956293407342224,94.00642104023669,277.681698579848,0.14251396031666352,0.10055599511503621,0.055749638698138836,0.03261689617895032,0.019197270370946394,0.011186885803507005,0.006441490577983882,7.923132307692285,4.717860710194624,3.8080729226914705,0.009441646770881471,True,3.987452658315964,0.841369642982894,68.711,1.303,82.08684400567284,85.59706000000001,89.34694,91.22395384615385,92.52106153846155,92.92534,93.5201923076923
Rec-024_90s_1,90,1.75,6,72.86124805877296,21.16730719596193,0.010785577169806807,94.02855525473488,351.51309129968,0.2283016252390543,0.16788491636728578,0.10076201040273824,0.05961238263023549,0.03642742617672037,0.022582186092322962,0.013725113040384904,14.881429487179489,5.861165927233951,4.615917160025371,0.006031373597937496,True,4.510204753219836,0.7097113829271707,65.416,2.467,72.86124805877296,78.04571666666666,85.290525,88.03941999999999,90.40446666666668,91.589175,92.92714615384615
Rec-025_30s_1,30,1.75,6,76.40609749152559,19.19079427845445,0.009763678293386749,95.59689176998003,368.06864126169864,0.18737274152939634,0.14371803784099357,0.08834915853931226,0.05638298750681947,0.03723358384657874,0.02391703730558217,0.01587136551494806,13.177599999999984,3.1686512615268594,2.4262829969537623,0.00451639809967264,True,4.041894119152484,0.9103124146555874,67.051,1.965,76.40609749152559,80.78267000000001,86.93419090909092,89.7937,91.25148,93.335075,93.96027
Rec-026_60s_2,60,2.0,6,70.38551399447847,22.750849216135887,0.011551420313945493,93.13636321061436,340.39232114791275,0.262804621794783,0.18872107993971957,0.1120035992210494,0.06470500410843959,0.03847561360096373,0.022529122818677264,0.012965161576288872,15.335018181818185,3.2450840304037194,2.608169150752033,0.0034172934627653435,True,4.071388625988471,0.6710762219718877,64.007,2.429,70.38551399447847,76.74538181818183,83.53894166666666,87.51943333333332,89.69914615384616,91.15754615384616,92.08040000000001
Rec-028_30s_2,30,1.75,6,73.71461850749554,18.776379697061014,0.011980953576148892,92.49099820455656,315.2104499608853,0.2249589334786326,0.15798178430580187,0.08888949468562121,0.05041534012118043,0.028996490521164084,0.01661092256554454,0.009534749329228221,12.302224999999993,4.891570010793733,4.092833278141787,0.005372829465909343,True,3.94226984038705,0.6940267970174835,64.356,1.958,73.71461850749554,79.32753333333334,85.05616666666667,88.25775999999999,90.05876923076924,91.25764,91.62975833333333
Rec-029_10s_2,10,2.5,6,82.06136433040456,12.939798952925605,0.010612655980319524,95.00116328333016,309.3437597071497,0.13732563474189824,0.09988058495735702,0.060013397858741116,0.037094205218139616,0.022367093280487024,0.013630821968042611,0.008545259515485364,8.261037373737366,4.805715371434999,3.6940049418077523,0.008139369535122457,True,3.633328527943139,0.6570817493243043,70.217,1.174,82.06136433040456,85.73431818181818,89.09620000000001,91.63936666666666,92.81131818181818,93.88296666666668,93.99535555555555
Rec-030_90s_2,90,1.75,6,70.75186689585585,22.449532284250605,0.010823987761832481,93.20139918010646,356.02760510669776,0.24299346270359173,0.182399413985405,0.10888098970684311,0.065939919393669,0.04058784201088875,0.023881238808257346,0.014726104131789736,15.633365909090912,4.200232559226471,3.4373621709143136,0.0038176639448866813,True,4.270522543142657,0.7001374657870499,63.943,2.541,70.75186689585585,76.279725,83.24104999999999,87.08097,89.51634444444444,90.84031111111112,91.91309090909091
Rec-031_30s_3,30,1.75,6,75.12006893984342,19.257296891119484,0.009634009877685265,94.3773658309629,371.99395965077474,0.18552498846656287,0.14211671288592317,0.08878234618817976,0.05663350087829703,0.036068066972767654,0.02286021587347305,0.01423531642701985,12.801795454545442,3.4836890194042227,2.5394526355222133,0.0037786837565852776,True,3.83515259870223,0.7846122559914117,65.816,1.854,75.12006893984342,80.07585454545456,84.9097,89.35341249999999,90.7258076923077,91.78413636363638,92.87765
Rec-032_30s_4,30,2.0,6,75.05063141131146,18.272682327483057,0.012434393709603355,93.32331373879451,304.51644714838204,0.22720972619043572,0.16478665831461703,0.09300651521062343,0.05184471715342976,0.028720735154964937,0.01614309546110223,0.009092391119353947,12.784702500000009,3.617018605831815,2.9944889829088206,0.004757045392454619,True,3.8132790000011805,0.7688378336912288,65.72,1.782,75.05063141131146,79.93155999999999,86.07588333333332,89.074325,90.82087272727273,91.9185153846154,92.7162625
Rec-G3_S60_1,60,2.0,6,72.00582367264609,22.059053294165835,0.008137478322622719,94.06487696681192,436.35229499294593,0.17950506799885377,0.13575023443356157,0.08490690625981774,0.053612803488043044,0.0341293549754782,0.021550312949512297,0.013681544375709261,14.900815384615399,5.535872261837043,4.299491196262371,0.0056168903317146196,True,4.098631262657325,0.6720823297809297,65.442,1.96,72.00582367264609,77.41243076923077,83.53917692307694,87.53419999999998,89.82346153846153,91.52725714285715,92.31324615384617

File: roi_analysis/Dataset_giusti/feature_tables/output/feature_table_roi_ROI_x2-8_y1-4_offNonG31_offG30.csv
specimen,pausa_s,peso_rottura_kg,n_layers,T0,A,alpha,T_inf,t_star,heating_rate_t0,hr_t1,hr_t2,hr_t3,hr_t4,hr_t5,hr_t6,delta_T,sigma_T0,sigma_A,sigma_alpha,fit_ok,roi_std_spaziale_mean,roi_skew_spaziale_mean,bed_temp_C,bed_temp_std_C,T0,T1,T2,T3,T4,T5,T6
Rec-022_10s_1,10,2.5,6,87.25722237742086,11.509906228418727,0.012267596403637468,98.76712860583959,269.87954398199577,0.14119888425395405,0.098727598561589,0.05390175865327133,0.03103517588915434,0.018015956307216956,0.01035191357576141,0.005887679543575571,7.607822307692302,4.962507720481845,3.9637066255917732,0.011640762170054268,True,7.298102997923761,1.8519764877944862,68.711,1.303,87.25722237742086,90.70326999999999,94.43269999999998,96.22265000000002,97.2472142857143,97.9318090909091,98.31109230769229
Rec-024_90s_1,90,1.75,6,77.81868790964577,20.191943915849702,0.01372607687903127,98.01063182549548,290.33678664398496,0.27715617452604074,0.18699844171198926,0.09765094273054674,0.050183414457873776,0.02675102327459152,0.014556679846274607,0.007741925643387927,14.182938461538441,6.955811877166453,6.001019799767383,0.00779136906884404,True,7.636911557901281,1.5636185377012115,65.416,2.467,77.81868790964577,83.90897692307693,91.49397692307691,93.56625,95.51536923076924,96.13048888888889,98.09191538461538
Rec-025_30s_1,30,1.75,6,81.2914388322132,19.080048940746806,0.01036416308967728,100.37148777296001,351.9436251877186,0.19774873898092415,0.14922234856416652,0.08887485986637947,0.05517322654424896,0.035516624332942316,0.022201476992764837,0.014365995179513914,13.122091818181815,2.8986990360788343,2.1456366444343944,0.0052113883093440816,True,7.326996286906073,1.7052191395201268,67.051,1.965,81.2914388322132,85.90579,92.39484166666666,94.50766666666665,96.55557272727273,98.32899230769232,99.02788181818181
Rec-026_60s_2,60,2.0,6,75.46695247035125,22.078948094131043,0.012700321273164639,97.54590056448228,314.70509162033375,0.28040973416899034,0.19483947089674414,0.10955515221363354,0.060056125823807746,0.03391186991496339,0.018787657887109982,0.010233856188742315,14.710490909090908,2.853580429723485,2.280051792297523,0.003784141987462705,True,6.958814496154935,1.6002179640943661,64.007,2.429,75.46695247035125,82.19398181818183,88.92338461538462,92.92790000000001,94.72807692307694,95.90974285714286,96.90447272727273
Rec-028_30s_2,30,1.75,6,79.01749502529911,17.771341647205496,0.013279538879504409,96.7888366725046,287.9930918721606,0.23599522234502132,0.159150756500082,0.08413595824000684,0.044874477378626425,0.024307796819311334,0.013138040199154799,0.0071009356198616525,11.486749358974336,4.6177178742381155,3.954373722851868,0.005501265292488125,True,6.86003159274262,1.5241076443158839,64.356,1.958,79.01749502529911,84.73799230769231,90.53373846153846,93.32554545454546,94.83809285714285,95.96789000000001,96.22474166666665
Rec-029_10s_2,10,2.5,6,86.6851466991254,12.743576786839272,0.01051086807480586,99.42872348596467,309.9687881804119,0.13394605440762594,0.09754943608337514,0.0588997955000524,0.03657426798437358,0.022160842668413346,0.013569433288439372,0.008544958975773554,8.355719999999977,4.704679082376811,3.632564459604318,0.008296843407876887,True,6.263934221548705,1.3764899079812765,70.217,1.174,86.6851466991254,90.24645000000002,93.62892499999998,96.15205999999998,97.35222499999999,98.08655,98.60217
Rec-030_90s_2,90,1.75,6,75.32713313841438,22.034333076416537,0.013244321431191934,97.36146621483093,304.7928609717577,0.2918297897860049,0.20499566155859517,0.10903578824893558,0.059028631228289934,0.032597497569520434,0.017072537195535493,0.009428000923563646,15.071962179487187,4.227939292927525,3.5888102245367226,0.004499491837054894,True,7.142619697941334,1.4843639282975847,63.943,2.541,75.32713313841438,81.87964615384615,89.09636363636365,92.95902727272727,94.93475000000001,95.66314444444444,96.95160833333334
Rec-031_30s_3,30,1.75,6,80.58432189849735,17.89176940162029,0.011008277608066663,98.47609130011764,330.9865835978328,0.19695756447254892,0.14524557776793542,0.08484746031358437,0.050668313001648015,0.030313134589626027,0.01796971636762974,0.010478047080165588,12.392078787878788,3.217552845365718,2.5780796820093794,0.00407455436252503,True,6.902191451655358,1.649142628405546,65.816,1.854,80.58432189849735,85.34295454545455,90.63492500000001,94.45703333333333,95.3558230769231,96.50095000000003,97.73503333333333
Rec-032_30s_4,30,2.0,6,80.4301421595604,17.401727407532803,0.012911591601567645,97.83186956709321,292.3960868473783,0.22468399744787004,0.16061233071361275,0.08868230386394231,0.04833788195113059,0.02617788466559352,0.014392077478046647,0.007929521825837695,12.2887191919192,3.468440949106113,2.846523683268644,0.005091868109499606,True,6.721652380900895,1.634000653740964,65.72,1.782,80.4301421595604,85.24603636363636,91.20323076923076,94.02413333333334,95.59475000000002,96.57016428571428,97.53475555555556
Rec-G3_S60_1,60,2.0,6,76.02494438128102,21.50849086437044,0.009014407631126226,97.53343524565146,402.45304792321053,0.19388630418178962,0.14206360261630294,0.08447401928541455,0.05083740452158627,0.030778930103072564,0.018523102530551623,0.011180955297637487,14.4353642857143,6.70768067068118,5.191053152697243,0.007425049798671147,True,5.9860781536702845,1.1215183525363903,65.442,1.96,76.02494438128102,81.77898571428571,88.15487142857141,91.88207857142856,94.04752857142857,95.63144285714286,96.21435000000001

File: roi_analysis/Dataset_giusti/feature_tables/output/feature_table_roi_ROI_x2-8_y1-5_offNonG31_offG30.csv
specimen,pausa_s,peso_rottura_kg,n_layers,T0,A,alpha,T_inf,t_star,heating_rate_t0,hr_t1,hr_t2,hr_t3,hr_t4,hr_t5,hr_t6,delta_T,sigma_T0,sigma_A,sigma_alpha,fit_ok,roi_std_spaziale_mean,roi_skew_spaziale_mean,bed_temp_C,bed_temp_std_C,T0,T1,T2,T3,T4,T5,T6
Rec-022_10s_1,10,2.5,6,85.82451564787024,11.495256606189761,0.01156227302312533,97.31977225406,281.11132188206034,0.1329112953516511,0.09486444617750345,0.05362650923805874,0.03187242561224778,0.01908966580094025,0.01132392562751421,0.006652902598915041,7.689461538461515,4.665447774947287,3.6829770592837576,0.010745843773504694,True,7.337385782871169,1.815163839671183,68.711,1.303,85.82451564787024,89.0948,92.74825999999999,94.54927142857143,95.62592142857144,96.31698181818182,96.78426153846152
Rec-024_90s_1,90,1.75,6,76.47785144145128,20.248942768666254,0.012167246705577242,96.72679421011753,317.85778837723007,0.24637388219347658,0.17382617799947722,0.09772324752764662,0.05416462464911231,0.031011637572413146,0.018082559960064887,0.010332090012387793,14.440600000000032,6.354095657299456,5.2325861238849845,0.007051276051758129,True,7.8565735220584045,1.486178928686896,65.416,2.467,76.47785144145128,81.93211538461537,89.32418461538461,91.58834999999999,93.74130769230769,94.48933333333332,96.3727153846154
Rec-025_30s_1,30,1.75,6,79.8230139225339,19.05064659095247,0.009891751382392896,98.87366051348637,363.8795618493828,0.18844425975153262,0.14403788372043064,0.0878375229018812,0.05572719195179074,0.03660075175339476,0.02337443064016608,0.015428078973537002,13.069698181818197,2.8651154797048513,2.1659503358659284,0.004896150779203071,True,7.454260717987695,1.655133531348156,67.051,1.965,79.8230139225339,84.24112,90.52042499999999,92.77669166666668,94.79729999999999,96.66377692307694,97.31081818181819
Rec-026_60s_2,60,2.0,6,73.75184056282998,22.328490979904895,0.012143814777139694,96.08033154273488,326.362632047823,0.27115305871299944,0.1914373810929319,0.11039238557628998,0.06213030837524773,0.03597276996828641,0.0204518813403858,0.01144091236742669,14.982581818181842,2.794364567845667,2.237959627925581,0.003466247515376534,True,7.211683221851678,1.4935559517041528,64.007,2.429,73.75184056282998,80.29965454545453,87.00172307692308,91.07438888888889,92.9361230769231,94.27459285714285,95.28223636363637
Rec-028_30s_2,30,1.75,6,77.57247735473139,17.830890570258443,0.012381920918362134,95.40336792498984,303.488749567874,0.22078067694490913,0.15290846527125312,0.08439492522070983,0.04696626988009356,0.026517308380281542,0.014940893697018941,0.008418286700305377,11.691389102564102,4.492768767332768,3.768978077652144,0.005282237496018475,True,7.065270669900667,1.4555126810826282,64.356,1.958,77.57247735473139,82.99136923076922,88.67646923076924,91.52531818181818,93.17579285714285,94.36408,94.68275833333333
Rec-029_10s_2,10,2.5,6,85.51631333596833,12.51973477530454,0.010015215262965964,98.03604811127288,318.7166187168468,0.12538783880991577,0.09269235361326875,0.05731461494116178,0.036398681786577486,0.02258171779539959,0.014150697547622984,0.009107465373851042,8.247388333333333,4.464932443277953,3.38463903436452,0.00820884415754975,True,6.412589641503832,1.3521053296522048,70.217,1.174,85.51631333596833,88.86764166666667,92.1254,94.58428,95.81218333333334,96.58003,97.11503
Rec-030_90s_2,90,1.75,6,73.94131286775699,22.067972300812112,0.012109240691779202,96.00928516856911,326.0898181347985,0.26722638817005034,0.1934817339443368,0.10863308054132756,0.061986367681646226,0.03601792965404966,0.019939092925492088,0.011585851425338111,15.291899358974362,4.1209633041125375,3.461206595263992,0.004121059476854492,True,7.438693432151861,1.3897875350773237,63.943,2.541,73.94131286775699,80.00209230769231,87.04380000000002,90.9276,93.07081000000001,93.98624444444445,95.29399166666667
Rec-031_30s_3,30,1.75,6,78.96094501626655,18.279318949616776,0.010165366605048505,97.24026396588333,352.7035334708172,0.1858159784134647,0.14026240801650244,0.0853795213598423,0.053039041404445486,0.03300451920655623,0.02036442658879894,0.012375102860209345,12.546090909090907,3.135019661372149,2.4079012013453616,0.003768706747006854,True,7.084918833166367,1.573281347350238,65.816,1.854,78.96094501626655,83.5956090909091,88.6738,92.71122222222222,93.73414615384614,94.95025,96.1417
Rec-032_30s_4,30,2.0,6,78.91562483258,17.448422074078138,0.012393177297234248,96.36404690665813,301.5368159935209,0.21624138832102607,0.15667486156003632,0.08859598644128715,0.049481913741862664,0.027465517320286802,0.01546708298699959,0.008728228272580421,12.324925252525247,3.4543360689575264,2.8137050488887176,0.0048355822338007086,True,6.921018072029163,1.541843893733456,65.72,1.782,78.91562483258,83.56176363636364,89.4375153846154,92.29425555555555,93.95522499999998,95.00231428571429,95.88668888888888
Rec-G3_S60_1,60,2.0,6,74.83841021076499,21.518228559285678,0.008562236418435664,96.35663877005067,417.74900399583436,0.18424416023053822,0.13712112774365554,0.08368912542811126,0.051664439848483915,0.03207697769280803,0.019802322895043332,0.01225965769099311,14.505685714285704,6.305087678694972,4.891922248112488,0.006924137724715286,True,6.218585378023999,1.0796375665771716,65.442,1.96,74.83841021076499,80.3493,86.56649285714286,90.31697857142856,92.55220714285714,94.17933571428571,94.8549857142857

File: roi_analysis/Dataset_giusti/feature_tables/output/feature_table_roi_ROI_x2-8_y2-4_offNonG31_offG30.csv
specimen,pausa_s,peso_rottura_kg,n_layers,T0,A,alpha,T_inf,t_star,heating_rate_t0,hr_t1,hr_t2,hr_t3,hr_t4,hr_t5,hr_t6,delta_T,sigma_T0,sigma_A,sigma_alpha,fit_ok,roi_std_spaziale_mean,roi_skew_spaziale_mean,bed_temp_C,bed_temp_std_C,T0,T1,T2,T3,T4,T5,T6
Rec-022_10s_1,10,2.5,6,84.25901783483857,11.90089457734931,0.012135742886778185,96.15991241218788,274.67395764818815,0.14442619671336399,0.10137327133990419,0.055707389882872445,0.03226568821276222,0.018840078701902133,0.010890113864894139,0.006231463519206202,7.995657692307702,5.02850438059879,4.049751312428794,0.010685387086012318,True,3.9891056630797674,0.7745481320096066,68.711,1.303,84.25901783483857,87.76275,91.6886,93.47893571428571,94.55703571428573,95.1487909090909,95.7584076923077
Rec-024_90s_1,90,1.75,6,75.29730547629165,20.472862414303503,0.011880727067157697,95.77016789059516,324.4432445705152,0.2432324906278111,0.17302513879733597,0.09860110617867243,0.05541593665505063,0.03214747449306784,0.018984477288128212,0.010991345773957509,14.401623076923102,6.153714867514562,5.030912774783903,0.006741683075554979,True,4.422237264419048,0.677758038042439,65.416,2.467,75.29730547629165,80.77825384615383,88.09436153846153,90.49458,92.81404615384615,93.59052222222222,95.17987692307693
Rec-025_30s_1,30,1.75,6,78.45303583876596,19.204232018403616,0.010208884765238912,97.65726785716957,356.45352578996113,0.19605379168079398,0.14856873297411657,0.0891752434449758,0.05575654273943442,0.0361297692863685,0.022744295881204586,0.01481353401416282,13.14525090909089,3.026223238546536,2.2739056799830366,0.004777206427662039,True,4.036875260464982,0.781242498686999,67.051,1.965,78.45303583876596,83.02794000000002,89.38065833333333,91.82084166666668,93.68970909090909,95.64111538461538,96.1731909090909
Rec-026_60s_2,60,2.0,6,72.39628514293754,22.658124093851853,0.012382313826306167,95.0544092367894,322.8307385435825,0.2805600032454627,0.19672915880217642,0.1122239461656328,0.062452121456474385,0.03577309534850076,0.02011404830071683,0.011124291567244928,15.138099999999994,2.9527264815557066,2.3724025236617536,0.00358586320819675,True,3.8391982290510698,0.6771715988734971,64.007,2.429,72.39628514293754,79.1437,86.02676153846154,90.0842111111111,91.98103846153846,93.34969285714286,94.28179999999999
Rec-028_30s_2,30,1.75,6,76.06554130274318,18.294411521101335,0.01263524339923547,94.35995282384452,301.0380897487989,0.23115434241489297,0.15889443997523697,0.08663885604405283,0.04764035572922363,0.026585159358050375,0.014804337276478797,0.008244013106860406,11.849437179487154,4.935667409492521,4.170890789053964,0.005732062703427538,True,3.8076012277434734,0.6395834009183331,64.356,1.958,76.06554130274318,81.77624615384616,87.5357076923077,90.52017272727272,92.26237857142858,93.36595,93.62568333333331
Rec-029_10s_2,10,2.5,6,84.32971685098468,12.744359078160548,0.010235614893843389,97.07407592914522,315.7178124493888,0.1304463515929083,0.09579281294413232,0.058608406726960695,0.03685029425979332,0.022622974498962244,0.014031487794502332,0.008943588232633033,8.396195000000006,4.918866224401525,3.7460972794168046,0.008935057680724353,True,3.6310946696899804,0.44735410868675074,70.217,1.174,84.32971685098468,87.786875,91.18118333333332,93.61924,94.88347500000002,95.68683,96.18307
Rec-030_90s_2,90,1.75,6,72.97582273547972,22.065045029363713,0.01197543708413506,95.04086776484344,328.7943645138818,0.2642385585077522,0.19200229727281606,0.10849218787559105,0.062290956267476154,0.03641269539433775,0.020289773232619473,0.011860555313473504,15.252851282051267,4.212376746207298,3.5400641582007535,0.004193820014408836,True,4.030967856280267,0.6932535383172316,63.943,2.541,72.97582273547972,78.9651153846154,86.03254545454546,89.83411818181817,92.11245,93.01617777777777,94.21796666666667
Rec-031_30s_3,30,1.75,6,77.43506818736607,18.89269048722577,0.010034211093232931,96.32775867459185,359.30870207068944,0.1895732444679371,0.14361876026689932,0.08798429349663268,0.05499392709540818,0.0344310777098731,0.021377405604898397,0.013074427299956767,12.715344696969694,3.367859436372114,2.5315333782131924,0.0038185363789210312,True,3.6822563913249873,0.782582625394899,65.816,1.854,77.43506818736607,82.32966363636363,87.390575,91.77562222222222,92.82599230769232,93.94659166666668,95.04500833333333
Rec-032_30s_4,30,2.0,6,77.58053795997198,17.686561140725285,0.012827958571491405,95.26709910069727,295.0614491643735,0.22688247358537372,0.16253692765177286,0.09009089712870155,0.04929906305469152,0.026804694598084346,0.014793900438218042,0.00818244393771329,12.322063636363652,3.8530839574933715,3.1948857394267587,0.005225812794889567,True,3.685185711921013,0.7234541213029075,65.72,1.782,77.58053795997198,82.46593636363636,88.4224,91.31328888888889,93.04418333333332,94.01612142857142,94.78800000000001
Rec-G3_S60_1,60,2.0,6,73.9059359877354,21.769295195715774,0.008695586031751032,95.67523118345117,414.4539460370961,0.18929677922493093,0.1402348231683148,0.08493386243988256,0.05204046131477895,0.032071482162712786,0.019650757411128345,0.01207531232815645,14.628285714285724,6.2711540108311405,4.866939130299814,0.006656310366293955,True,4.115675804474585,0.6296938241239977,65.442,1.96,73.9059359877354,79.56507142857143,85.86942857142857,89.65941428571429,91.99469285714285,93.56199285714285,94.19335714285715
