Repository: Topfrank22/thermal-monitoring-and-predictive-modelling-additive-manufacturing

# 🔬 Thermal Monitoring and Predictive Modelling for Additive Manufacturing

> **University Project — Lab Data Science for Industrial Engineering**

> Politecnico di Milano · A.Y. 2025/2026
---

## 🎯 Project Overview

This project investigates whether **in situ thermal infrared video monitoring** during Fused Filament Fabrication (FFF) can predict the **mechanical failure load** of additively manufactured components.

In remote manufacturing, space applications, and autonomous fabrication facilities, trial and error production is unsustainable: **first time right manufacturing** is mandatory.

File: roi_analysis/Dataset_giusti/feature_tables/output/feature_table_roi_ROI_x2-8_y2-5_offNonG31_offG30.csv
specimen,pausa_s,peso_rottura_kg,n_layers,T0,A,alpha,T_inf,t_star,heating_rate_t0,hr_t1,hr_t2,hr_t3,hr_t4,hr_t5,hr_t6,delta_T,sigma_T0,sigma_A,sigma_alpha,fit_ok,roi_std_spaziale_mean,roi_skew_spaziale_mean,bed_temp_C,bed_temp_std_C,T0,T1,T2,T3,T4,T5,T6
Rec-022_10s_1,10,2.5,6,83.22638566125354,11.788440588167104,0.01128711868407682,95.01482624942065,288.06160077058263,0.13305752801883045,0.09573404170576283,0.0548577109587452,0.03301039192507293,0.020013895828437614,0.012020641493051164,0.007152184517904598,8.00072307692308,4.758539178570983,3.7577474232184196,0.010099544162787103,True,4.268359134580251,0.7577516026494092,68.711,1.303,83.22638566125354,86.48729999999999,90.26907,92.07315000000001,93.20294285714287,93.82598181818183,94.48802307692307
Rec-024_90s_1,90,1.75,6,73.95290089295716,20.763713432751054,0.010854818017358832,94.7166143257082,348.08689091020045,0.22538633067710173,0.16511538048738822,0.09877551851248846,0.05834601793157991,0.03547678785605593,0.02192545638931043,0.013307485882218827,14.669023076923082,5.820587714857049,4.566578915998499,0.006317905472758578,True,4.858841165518747,0.630217774889297,65.416,2.467,73.95290089295716,79.08986923076924,86.23204615384614,88.79009,91.27180769230769,92.17406666666666,93.75889230769232
Rec-025_30s_1,30,1.75,6,77.30296921625717,19.154996917754282,0.009697950151639548,96.45796613401146,369.67420947866526,0.18576420526319024,0.14273891277972228,0.08789295636765346,0.056261696776951725,0.03725741855084665,0.02400376453925854,0.01597295161263502,13.073967272727273,3.073349495402103,2.3400093831312625,0.004677979886826747,True,4.39770245312464,0.7489037828051867,67.051,1.965,77.30296921625717,81.66656,87.79119166666665,90.32885,92.20831818181819,94.23155384615384,94.74052727272728
Rec-026_60s_2,60,2.0,6,71.01513477847026,22.8422209047289,0.011791280643220305,93.85735568319916,335.55090130598506,0.26933903720209207,0.19208812201980885,0.11255209484604206,0.06441171732809453,0.0378900268516343,0.02189795785389411,0.012458176151483927,15.371290909090902,3.0431561494993664,2.424353914415972,0.0035203012813461556,True,4.330848981126867,0.6061859947480973,64.007,2.429,71.01513477847026,77.53837272727273,84.34883846153845,88.47822222222221,90.42786153846156,91.94575714285713,92.90966363636363
Rec-028_30s_2,30,1.75,6,74.94078334626009,18.301893950388042,0.011793834317631825,93.24267729664814,316.70661363690823,0.21584950494974478,0.1521242585104895,0.08636596113484743,0.04941984868817015,0.028670540183541853,0.016600328169629905,0.00961163945901508,12.014567307692317,4.828784232533021,3.986018281626349,0.005603887583341678,True,4.234410042105959,0.5882455476960824,64.356,1.958,74.94078334626009,80.33340769230769,85.96363846153847,88.97124545454545,90.8284357142857,92.01167999999998,92.347975
Rec-029_10s_2,10,2.5,6,83.4514684289374,12.485609390348367,0.009673710899387806,95.93707781928578,326.09953458813357,0.12078217564491174,0.09021223941935874,0.056702992476438646,0.03657209163597263,0.023061668640905933,0.014683611840259604,0.00959352845148214,8.25067833333334,4.655274226366633,3.4916407674555803,0.00885382217476122,True,3.9485208981564974,0.4780206125840391,70.217,1.174,83.4514684289374,86.67824166666668,89.91371666666667,92.29274000000001,93.57560833333332,94.40362999999999,94.92892000000002
Rec-030_90s_2,90,1.75,6,71.74963179754934,22.236454883499103,0.01099540791063142,93.98608668104845,351.03878894895945,0.2444988919304247,0.18236312639946817,0.10797345993322308,0.06487300280329839,0.03962541747201309,0.023162355384593828,0.014147919197336671,15.482519230769228,4.189126350915698,3.440465935175996,0.0040299724804189405,True,4.552363508859516,0.6078406245528696,63.943,2.541,71.74963179754934,77.34683076923076,84.2328,88.07606363636364,90.48811,91.58179999999999,92.82934999999999
Rec-031_30s_3,30,1.75,6,76.10618572914908,19.22992986626139,0.009376144494184469,95.33611559541046,379.17935869152325,0.1803026010391002,0.1391051180018876,0.08800217257042188,0.05672672283986562,0.03662356890352977,0.02346066358881878,0.014818761525243971,12.827059848484836,3.3532060846422604,2.4099646354635995,0.0037903328259949118,True,4.112619607603166,0.6918111359433815,65.816,1.854,76.10618572914908,80.89878181818182,85.75025,90.2637,91.43136153846154,92.64682499999999,93.72584166666665
Rec-032_30s_4,30,2.0,6,76.31720655208183,17.70797507653002,0.012337564091723482,94.02518162861185,303.7283193978,0.21847327744133113,0.1585209942896465,0.08986954262957775,0.05032457770334702,0.028007134624772768,0.01581278541304314,0.008946251406258095,12.358992929292924,3.856566056955912,3.146856126885766,0.005235459281760093,True,4.114530023334531,0.6383601517529286,65.72,1.782,76.31720655208183,81.05561818181819,86.91046923076922,89.82863333333333,91.6324,92.69480714285714,93.41461111111111
Rec-G3_S60_1,60,2.0,6,72.93889726638363,21.7490744260672,0.008226681704656433,94.68797169245083,431.2258535354549,0.17892271267413815,0.1347112260428811,0.08382473318811086,0.052735650488117784,0.0333594055625212,0.020987003302338065,0.013239558185887358,14.66794999999999,5.938095434122985,4.635281620030411,0.006279098688319966,True,4.407349761669924,0.6055157088328073,65.442,1.96,72.93889726638363,78.33146428571429,84.45533571428572,88.25871428571428,90.63876428571429,92.26422142857145,92.99941428571428

File: roi_analysis/Dataset_giusti/feature_tables/output/feature_table_roi_ROI_x3-10_y1-4_offNonG31_offG30.csv
specimen,pausa_s,peso_rottura_kg,n_layers,T0,A,alpha,T_inf,t_star,heating_rate_t0,hr_t1,hr_t2,hr_t3,hr_t4,hr_t5,hr_t6,delta_T,sigma_T0,sigma_A,sigma_alpha,fit_ok,roi_std_spaziale_mean,roi_skew_spaziale_mean,bed_temp_C,bed_temp_std_C,T0,T1,T2,T3,T4,T5,T6
Rec-022_10s_1,10,2.5,6,85.3678271829199,11.551788282497977,0.012763521480880398,96.91961546541788,262.6426309444838,0.14744149788624542,0.10161204650495016,0.054135763828128264,0.030482006835624482,0.01734690962577683,0.009725987212209372,0.005406918888339502,7.637172307692296,5.1575852091830106,4.260399287761463,0.010719627839478123,True,5.3165248519358395,1.317611253801272,68.711,1.303,85.3678271829199,88.93572,92.76375999999999,94.35904285714285,95.71572307692307,95.90645454545455,96.5728923076923
Rec-024_90s_1,90,1.75,6,76.68314651752578,20.02072161959141,0.012506194416714436,96.7038681371172,310.3906074844661,0.25038303693752806,0.17494663533190666,0.0967878158847539,0.05277146917804204,0.029748244170110027,0.017122839073313134,0.009612303397062837,14.089176923076906,6.549488672381551,5.501372465377481,0.0070576362419143834,True,5.797257960243816,1.1356886408964522,65.416,2.467,76.68314651752578,82.19929230769232,89.62159230769231,91.91743,93.93485384615384,94.8151625,96.28846923076922
Rec-025_30s_1,30,1.75,6,79.23962388755163,18.882796972044936,0.011174033360452003,98.12242085959656,332.07859692008384,0.21099700330427218,0.15575475570145922,0.08908411389743887,0.0533800898767192,0.03313794733814198,0.02000505978612469,0.012488565814355129,12.875730000000004,3.328651630463127,2.551978343149169,0.005519131741634437,True,5.45418643928884,1.2213557959164731,67.051,1.965,79.23962388755163,84.10697,90.60324166666668,93.19579090909092,94.68218181818183,96.56920000000001,96.98270000000001
Rec-026_60s_2,60,2.0,6,73.74774805659436,22.286004405580684,0.012740924328393756,96.03375246217504,314.5447977734321,0.28394429571375335,0.19706591098774767,0.1108383866426631,0.06051427324145654,0.03410819451508825,0.018900874104247952,0.01027555002664512,14.868145454545456,3.172017956934715,2.5613454964604165,0.0038533964767285484,True,5.227867355480961,1.1603955015030045,64.007,2.429,73.74774805659436,80.52455454545455,87.43015000000001,91.31795555555556,93.18466153846155,94.45669999999998,95.3927
Rec-028_30s_2,30,1.75,6,77.2908712343989,18.002236558530544,0.013300699619304591,95.29310779292945,288.4905410472278,0.2394423409406784,0.16137409130353905,0.08522472885185783,0.045510450053199314,0.024628221610599226,0.013268734429931667,0.0071645462027733935,11.536391025641038,5.057395460601664,4.361302224628737,0.005867532461986463,True,5.196029171922809,1.1414410871243297,64.356,1.958,77.2908712343989,83.15299230769232,88.90532307692307,91.83772,93.3907846153846,94.45137,94.68938333333335
Rec-029_10s_2,10,2.5,6,84.6520070951914,13.263483348366107,0.011425396323898098,97.9154904435575,295.8030133061242,0.15154055389050575,0.10735994373408686,0.06203930436683885,0.037029728325519776,0.021438883675376663,0.012602879737084164,0.007608786268013565,8.13128666666664,5.048534405328914,3.97422460835394,0.008194141191049742,True,4.836245216190185,1.0008797552436983,70.217,1.174,84.6520070951914,88.71493333333335,92.20038333333332,94.89855555555556,95.86674166666666,97.04315555555556,96.84621999999999
Rec-030_90s_2,90,1.75,6,74.22443154459872,21.65426305430554,0.012661895668409138,95.87869459890426,313.74550687503915,0.27418401956990335,0.19561509630090018,0.10697536495417287,0.05949728856901261,0.03379679812781784,0.018172931019137816,0.010301177315402945,14.887651282051294,4.515588662689065,3.8823792200183025,0.004368462574325426,True,5.490419964872352,1.07206346836995,63.943,2.541,74.22443154459872,80.33881538461539,87.56175454545455,91.14354545454546,93.27221111111112,94.20317777777778,95.22646666666668
Rec-031_30s_3,30,1.75,6,78.5150940923287,18.445810213893964,0.010988405014608708,96.96090430622266,334.03312561430914,0.20269003345287295,0.14955516845967934,0.0874497987088884,0.052270975999838425,0.031300968226162976,0.01857283060408742,0.01084027047101809,12.476200757575754,3.651598407528539,2.8995046373849225,0.0041193335563266195,True,5.155586932183058,1.2431057759130206,65.816,1.854,78.5150940923287,83.60679090909092,88.80680000000001,92.93864444444445,93.92701538461539,94.92259999999999,96.08299166666667
Rec-032_30s_4,30,2.0,6,78.72947353782538,17.5320317001542,0.0131539276437868,96.26150523797958,288.853905616218,0.2306150764324048,0.16381665843760668,0.08944887155442276,0.0483093399907114,0.025806361522127598,0.014060198991019835,0.00764370723070519,12.209538383838392,3.7156869550837306,3.1529429025085838,0.004928762006860019,True,5.076686914890252,1.1913432404131625,65.72,1.782,78.72947353782538,83.65767272727273,89.65679999999999,92.622975,94.02933333333334,95.05424615384615,95.86721111111112
Rec-G3_S60_1,60,2.0,6,74.55147206406173,21.84457119123779,0.009011138027545941,96.39604325529952,404.08072560118103,0.1968444461567974,0.14446415258791329,0.08591763500868706,0.051638101766192934,0.03126939393025794,0.018821735530162736,0.01138037606210634,14.671069230769248,6.220625911525344,4.827769248847201,0.00653116961966117,True,4.8885634433408685,0.9225300088998648,65.442,1.96,74.55147206406173,80.38318461538461,86.78913846153844,90.73672142857143,92.82530714285714,94.4499,95.05425384615386

File: roi_analysis/Dataset_giusti/feature_tables/output/feature_table_roi_ROI_x3-10_y1-5_offNonG31_offG30.csv
specimen,pausa_s,peso_rottura_kg,n_layers,T0,A,alpha,T_inf,t_star,heating_rate_t0,hr_t1,hr_t2,hr_t3,hr_t4,hr_t5,hr_t6,delta_T,sigma_T0,sigma_A,sigma_alpha,fit_ok,roi_std_spaziale_mean,roi_skew_spaziale_mean,bed_temp_C,bed_temp_std_C,T0,T1,T2,T3,T4,T5,T6
Rec-022_10s_1,10,2.5,6,84.27338951366478,11.498926826977447,0.011954216818829721,95.77231634064223,274.56011871094074,0.13746066447354607,0.09699632996808374,0.05378162033535639,0.03140578220123377,0.018523016853317118,0.010773502176786026,0.006216429108278324,7.702068461538445,4.848335114418304,3.9257720756056576,0.010033176205831433,True,5.506133445055479,1.2495973688033597,68.711,1.303,84.27338951366478,87.63347000000002,91.35941,92.98473571428572,94.38469230769232,94.61525454545455,95.33553846153846
Rec-024_90s_1,90,1.75,6,75.33613689670607,20.30390740170781,0.011433726931045027,95.64004429841387,332.8918254687196,0.23214933286435108,0.16727079097507297,0.09736020886628417,0.05591774870021729,0.03311002213695485,0.01998229065459373,0.011786907175362883,14.384838461538465,6.1528258311934785,4.967841366565928,0.006546385052470788,True,6.161196144583603,1.0246383858740422,65.416,2.467,75.33613689670607,80.50606923076923,87.76633076923076,90.23456999999999,92.42663846153846,93.4082875,94.89090769230769
Rec-025_30s_1,30,1.75,6,78.10281701835548,18.884466318430647,0.010555094868261195,96.98728333678613,346.1609583166616,0.1993273335275187,0.14963539296480813,0.08827411163317528,0.05441673290184081,0.03468547398960487,0.02153291146983028,0.013797802823508015,12.859473636363646,3.2725795683735415,2.534345004924393,0.005220468969549385,True,5.715924892334868,1.150467714659433,67.051,1.965,78.10281701835548,82.73519,89.01429999999999,91.71282727272728,93.23249999999999,95.21743333333336,95.59466363636365
Rec-026_60s_2,60,2.0,6,72.36193046785596,22.502215226461256,0.012094841854547827,94.86414569431722,327.84275019976434,0.272160734541047,0.19241875789661256,0.11142930314738639,0.06273285723555545,0.0364017724001255,0.02078482444653853,0.011654431855645003,15.127421818181844,3.1713791689144117,2.549498363002676,0.0036209428003036812,True,5.624315423476486,1.0294808509268079,64.007,2.429,72.36193046785596,78.90771818181817,85.735225,89.7244,91.66680000000002,93.07480000000001,94.03514000000001
Rec-028_30s_2,30,1.75,6,76.0962881349671,18.06743614211549,0.01244218912364897,94.1637242770826,303.3242468754728,0.22479845745965166,0.15541298279709873,0.08552946195803095,0.047560582236426216,0.026778247996023356,0.015014675984792463,0.008436267957675395,11.761657051282057,4.8893295467220685,4.1344724424966675,0.005575017192190274,True,5.523975804328734,1.0410913465656624,64.356,1.958,76.0962881349671,81.66358461538462,87.31751538461539,90.29428000000001,91.97677692307693,93.10976,93.42524166666668
Rec-029_10s_2,10,2.5,6,83.73282508471554,12.985325498020806,0.010959215818882347,96.71815058273634,302.6506718809355,0.14230898461124591,0.10224763152503744,0.06042212052668139,0.036831889188147074,0.02180519405071431,0.01309911492627519,0.008072898867186434,8.036019999999994,4.77857450638695,3.680991296283817,0.008075723257338624,True,5.077478689063854,0.9621992140968717,70.217,1.174,83.73282508471554,87.57715,90.91165,93.56581111111112,94.57857499999999,95.75034444444447,95.61317
Rec-030_90s_2,90,1.75,6,72.99252827394966,21.806937685670643,0.011631781773650035,94.7994659596203,334.8397336215373,0.2536535403113059,0.18600777503149996,0.10684083563079232,0.06232739070517523,0.037071484719390015,0.02096576273328872,0.012445999073563571,15.152566666666672,4.394624797014663,3.7052282465327577,0.004061356649848813,True,5.913178443474846,0.9592488219551494,63.943,2.541,72.99252827394966,78.7046,85.75495454545455,89.40738181818183,91.67224444444444,92.77884444444446,93.85716666666667
Rec-031_30s_3,30,1.75,6,77.17509438902685,18.76842219824341,0.010254168944059769,95.94351658727027,352.8977867868065,0.19245457203422955,0.14491704312589124,0.08783114920121651,0.05433558212095193,0.0336714876671422,0.020688508291430638,0.01251745553330611,12.62211439393937,3.549298237814412,2.6986053785458637,0.0039070513665269875,True,5.467313817663051,1.131951415604247,65.816,1.854,77.17509438902685,82.15432727272729,87.16839999999999,91.43404444444444,92.54981538461539,93.63441666666667,94.77644166666666
Rec-032_30s_4,30,2.0,6,77.4782118253685,17.577972049982932,0.012573119653694204,95.05618387535144,298.8137548277902,0.2210099458537278,0.1593824393937151,0.08938412460648772,0.049605513435188514,0.027242636979969804,0.015246108009903463,0.008514492520669032,12.282499999999985,3.6675362880972835,3.0714721298701106,0.0047529652252695734,True,5.399682699633441,1.0782492283798346,65.72,1.782,77.4782118253685,82.22710000000001,88.13893846153847,91.12365,92.65181666666668,93.74592307692309,94.50959999999999
Rec-G3_S60_1,60,2.0,6,73.55215218509946,21.87941695003696,0.008535852814763961,95.43156913513641,420.4190334199095,0.1867594827583673,0.13931775349356088,0.08515925924430943,0.05257535414456038,0.032690515311653866,0.02021109967389901,0.012549073357667648,14.761615384615396,5.878397944185132,4.558022297377766,0.006148142980499214,True,5.192536120142134,0.8455965785538387,65.442,1.96,73.55215218509946,79.13147692307692,85.37512307692306,89.3483357142857,91.51447142857145,93.18826428571428,93.89309230769231

File: roi_analysis/Dataset_giusti/feature_tables/output/feature_table_roi_ROI_x3-10_y2-4_offNonG31_offG30.csv
specimen,pausa_s,peso_rottura_kg,n_layers,T0,A,alpha,T_inf,t_star,heating_rate_t0,hr_t1,hr_t2,hr_t3,hr_t4,hr_t5,hr_t6,delta_T,sigma_T0,sigma_A,sigma_alpha,fit_ok,roi_std_spaziale_mean,roi_skew_spaziale_mean,bed_temp_C,bed_temp_std_C,T0,T1,T2,T3,T4,T5,T6
Rec-022_10s_1,10,2.5,6,83.23041181633282,11.840737945930902,0.012443748036300948,95.07114976226372,269.33827850953486,0.1473431595630318,0.10249578071689522,0.05547486660409339,0.031688739677838175,0.018290147574615372,0.010404578538140117,0.005869876201892706,7.945988461538448,5.141060674989678,4.236307508839957,0.010156110575201297,True,3.343779751082606,0.48765890237559845,68.711,1.303,83.23041181633282,86.78905,90.73071999999999,92.3916,93.75566153846155,93.94465454545455,94.73503846153845
Rec-024_90s_1,90,1.75,6,74.22508285585579,20.714561023195163,0.011706607067785483,94.93964387905095,328.8573401393494,0.2424972264802102,0.17336528986278185,0.09961254753923623,0.05645916837022624,0.03301509460762664,0.019686301864881506,0.011466939061369044,14.438415384615396,6.142816387742711,5.024437193195856,0.006414979244272713,True,3.7536901012063595,0.5050824537503735,65.416,2.467,74.22508285585579,79.72953076923076,87.00266153846154,89.59548000000001,91.92738461538463,92.8604375,94.16794615384616
Rec-025_30s_1,30,1.75,6,77.1705643197688,19.09230042972195,0.010796123421970586,96.26286474949075,341.53793054532287,0.2061228318486202,0.15372688837933732,0.08960144121183215,0.05462813708814617,0.03446397177353486,0.021163744954731223,0.013424119295819019,12.983734545454524,3.3450514628110963,2.584303132288596,0.005112478300571066,True,3.3940639366653973,0.4611350888134014,67.051,1.965,77.1705643197688,81.95182000000001,88.29139166666668,91.12194545454544,92.60011818181819,94.598925,94.93555454545454
Rec-026_60s_2,60,2.0,6,71.40137200106153,22.84660671146742,0.012302162833153624,94.24797871252895,324.9340082725006,0.28106267594949264,0.19753498133272732,0.1133259297831036,0.06317541781025734,0.03631816173025326,0.020538840006032302,0.011402860813944605,15.27064999999999,3.2698218012897238,2.630217506565288,0.0037262283654186483,True,3.220585279943608,0.6119316232560671,64.007,2.429,71.40137200106153,78.15570000000001,85.099,89.15198888888888,91.13065384615385,92.53101538461536,93.42635
Rec-028_30s_2,30,1.75,6,75.02254484199244,18.516206065157924,0.01265617664595779,93.53875090715036,301.48165726054566,0.2343443747735937,0.16098724636525963,0.08769182396456161,0.04827331881712357,0.026912356056321633,0.014940464945319755,0.008311752264521863,11.948676282051252,5.160442290246201,4.392794408917539,0.005765465825271905,True,3.2335503871599744,0.5760180059679862,64.356,1.958,75.02254484199244,80.84111538461539,86.60430769230769,89.66785,91.45073846153846,92.53537,92.78979166666664
Rec-029_10s_2,10,2.5,6,82.94130856976537,13.160278397471954,0.011138934868045717,96.10158696723732,300.42936115861266,0.14659148391478916,0.10475509130418659,0.06137215853683701,0.03710856220133339,0.021780941527447733,0.01297565454228469,0.0079335868775982,8.191674999999975,5.0613693527156105,3.9463125953672544,0.008513131924740121,True,3.137495910906731,0.3264595729599754,70.217,1.174,82.94130856976537,86.87422500000001,90.30220000000001,92.95873333333334,94.04109999999999,95.17745555555557,95.06589999999998
Rec-030_90s_2,90,1.75,6,72.19386799589336,21.98659936368208,0.011711370130597507,94.18046735957543,333.8470793364447,0.25749320306124046,0.18842312907426614,0.10781837992453557,0.06266614365010006,0.03714070218885033,0.020923152603047508,0.012376463511654561,15.22309871794873,4.465531134726011,3.7721925245677705,0.004127843096474094,True,3.4795506528154,0.5460007686792919,63.943,2.541,72.19386799589336,78.0038846153846,85.10653636363635,88.7865090909091,91.11192222222222,92.2024111111111,93.22698333333334
Rec-031_30s_3,30,1.75,6,76.14974243862663,19.223909309084267,0.010243763962575942,95.3736517477109,355.4979702707959,0.19692518940022558,0.1483260816296313,0.0899429845193573,0.05566916216154675,0.03451465559669712,0.021217053008328487,0.012843794948766866,12.760162878787867,3.685109614627047,2.7818788396229412,0.003924150002697466,True,3.1221133796500378,0.6386186450930441,65.816,1.854,76.14974243862663,81.35254545454546,86.3899,90.89832222222223,92.03174615384614,93.02909999999999,94.11270833333333
Rec-032_30s_4,30,2.0,6,76.52890894845622,17.87824297946462,0.012888085396928355,94.40715192792084,294.74518842334635,0.23041632226637485,0.1648107010894335,0.09109889010246043,0.04981686700076018,0.026951030952592825,0.014865180639869231,0.008181484813442204,12.385143434343433,3.9345648781713862,3.3320135828816784,0.00499221721629772,True,3.139996925896071,0.5671872228797837,65.72,1.782,76.52890894845622,81.48824545454546,87.50886923076922,90.50006250000001,92.14713333333333,93.14856153846154,93.8733888888889
Rec-G3_S60_1,60,2.0,6,72.82731382253483,22.205819455016677,0.00866064187574957,95.03313327755151,417.7469375509669,0.19231664985745192,0.1428499140744949,0.0866922229438152,0.053145737978420336,0.032816415035540655,0.020146811203391728,0.012422303399496442,14.923730769230787,5.853870593730505,4.540659009244231,0.005955021072238549,True,3.596561083590123,0.5852286182159766,65.442,1.96,72.82731382253483,78.5744769230769,84.90996923076924,88.95582857142858,91.21078571428572,92.85517857142858,93.49820769230769

File: roi_analysis/Dataset_giusti/feature_tables/output/feature_table_roi_ROI_x3-10_y2-5_offNonG31_offG30.csv
specimen,pausa_s,peso_rottura_kg,n_layers,T0,A,alpha,T_inf,t_star,heating_rate_t0,hr_t1,hr_t2,hr_t3,hr_t4,hr_t5,hr_t6,delta_T,sigma_T0,sigma_A,sigma_alpha,fit_ok,roi_std_spaziale_mean,roi_skew_spaziale_mean,bed_temp_C,bed_temp_std_C,T0,T1,T2,T3,T4,T5,T6
Rec-022_10s_1,10,2.5,6,82.40069444137806,11.714257277328603,0.011516551787489785,94.11495171870666,283.3665324994172,0.13490785058633395,0.0964179637282,0.054627785311589745,0.03253439415246048,0.01956319720264617,0.01160651323581568,0.006833281719198974,7.949905384615391,4.82138420448967,3.869590537286657,0.009593709632922977,True,3.644286805263047,0.4876365643804825,68.711,1.303,82.40069444137806,85.69791000000001,89.48353,91.16557142857141,92.58190769230768,92.82111818181816,93.6478153846154
Rec-024_90s_1,90,1.75,6,73.03359748977114,21.009772874456928,0.010776361850459418,94.04337036422807,350.8750136644163,0.22640891489111475,0.1662379755223072,0.09981707108509646,0.05918603814319887,0.036117195699245166,0.02243928248581309,0.013644061880753655,14.720653846153866,5.854903412017061,4.601473203331672,0.006075403008024253,True,4.224833351626589,0.43437325633018026,65.416,2.467,73.03359748977114,78.23046923076922,85.33834615384616,88.07239999999999,90.54397692307693,91.59049999999999,92.95112307692308
Rec-025_30s_1,30,1.75,6,76.23384214631783,19.070789292089295,0.010177359441071933,95.30463143840711,356.39271745866057,0.1940902774505385,0.14720680973676503,0.08849716299707272,0.05550694717560795,0.03595521673309615,0.022705263798741264,0.014782609556496799,12.936456363636353,3.332091575528788,2.5882990797130403,0.0049439829673557706,True,3.7716609593386345,0.46370034205871824,67.051,1.965,76.23384214631783,80.77588,86.88319166666666,89.78668181818182,91.30853636363635,93.40175833333332,93.71233636363635
Rec-026_60s_2,60,2.0,6,70.22807212458059,23.01486447269245,0.011654989721024661,93.24293659727304,338.96967418818235,0.2682380088600062,0.19205177052154188,0.11344838072339045,0.0652180275143345,0.038600351740878364,0.02249396081918901,0.012880954908981054,15.494147272727261,3.3151100543353946,2.639476670514957,0.0035987584551808046,True,3.7406222552430073,0.49187118921831624,64.007,2.429,70.22807212458059,76.72687272727273,83.56310833333332,87.70153333333333,89.74683076923075,91.28504615384614,92.22102
Rec-028_30s_2,30,1.75,6,74.06312963658318,18.52127729111333,0.011818804012895538,92.5844069276965,317.0731491715568,0.21889934637216119,0.15415945664916972,0.08741657472906673,0.05006045212454577,0.029008721679900592,0.01674370129992524,0.009683443386915631,12.127176282051266,4.98891615692376,4.147847691182146,0.005544009890282314,True,3.6759490302892286,0.47942421616657976,64.356,1.958,74.06312963658318,79.55731538461539,85.19482307692309,88.28105,90.16824615384614,91.33736999999999,91.68449166666666
Rec-029_10s_2,10,2.5,6,82.21961403506991,12.850122167738192,0.010611214725429616,95.0697362028081,308.54885395175535,0.13635540556987305,0.09900395271636885,0.059490787518667494,0.03683867596199138,0.02217528764009489,0.013538764494318085,0.00847308806733406,8.057485,4.77127444012976,3.6327345484681866,0.008377665328767294,True,3.4601489605948257,0.350541698866222,70.217,1.174,82.21961403506991,85.912175,89.16580833333335,91.77775555555556,92.8873,94.02791111111111,93.96966
Rec-030_90s_2,90,1.75,6,71.08752585478936,22.2085071630776,0.010778005898704665,93.29603301786696,355.9838817245944,0.23936342120507514,0.17957078887684325,0.10742768061183691,0.06519853130681377,0.040286617663432105,0.023757471176494543,0.014653557309367557,15.470433974358983,4.397168913394035,3.61417212682193,0.0039591276850354275,True,4.015042799950703,0.4497040131654206,63.943,2.541,71.08752585478936,76.54480769230769,83.46186363636365,87.20555454545455,89.65202222222221,90.9221888888889,92.01524166666667
Rec-031_30s_3,30,1.75,6,75.01925837111075,19.47915170833432,0.009641016555358805,94.49841007944508,372.80142337097976,0.18779882410439694,0.1438306425402273,0.08982232377990348,0.05718619921646038,0.03646666264070515,0.023068088322602622,0.014382905643582918,12.871565151515142,3.6122336234226293,2.610751432238903,0.0038509484162721074,True,3.562807624771962,0.5335041172868694,65.816,1.854,75.01925837111075,80.10051818181819,84.946125,89.52764444444445,90.78406153846154,91.892275,92.97208333333333
Rec-032_30s_4,30,2.0,6,75.44889751745842,17.88128516307895,0.012359500443708513,93.33018268053738,303.97612627562705,0.22100375190715274,0.16026563651427264,0.090766987561027,0.05087944659328411,0.02822823884695489,0.015954260623664993,0.00899860048347625,12.432413131313126,3.8886693069939278,3.2331939764612057,0.00494982796628979,True,3.5792370944936955,0.47952918725278915,65.72,1.782,75.44889751745842,80.24240909090909,86.14853076923079,89.15665,90.8958,91.98955384615383,92.67482222222222
Rec-G3_S60_1,60,2.0,6,71.99356026871307,22.196952160600105,0.008174836970002958,94.19051242931317,435.46179156613107,0.18145646514386077,0.1370500737441097,0.08553543736917397,0.053895795721796064,0.03419182391785864,0.02157360836702636,0.01366779499570518,14.973753846153826,5.5672749609251895,4.33960919130476,0.005665601371192701,True,3.9205619712298585,0.5204657612047505,65.442,1.96,71.99356026871307,77.46200769230771,83.61224615384616,87.66560000000001,89.9759,91.67682142857143,92.43576153846153

File: roi_analysis/Dataset_giusti/feature_tables/output/feature_table_roi_ROI_x3-12_y1-4_offNonG31_offG30.csv
specimen,pausa_s,peso_rottura_kg,n_layers,T0,A,alpha,T_inf,t_star,heating_rate_t0,hr_t1,hr_t2,hr_t3,hr_t4,hr_t5,hr_t6,delta_T,sigma_T0,sigma_A,sigma_alpha,fit_ok,roi_std_spaziale_mean,roi_skew_spaziale_mean,bed_temp_C,bed_temp_std_C,T0,T1,T2,T3,T4,T5,T6
Rec-022_10s_1,10,2.5,6,84.46104096359079,11.788927693611807,0.013325067846356056,96.2499686572026,256.4648646476646,0.15708826135316314,0.1065016000974867,0.05519045356549101,0.030367798502918396,0.016821168326843234,0.009214600297510901,0.004980923170232476,7.596758461538471,5.146140387069319,4.301319362926748,0.010495367056151984,True,5.107903750814347,1.3917675339885032,68.711,1.303,84.46104096359079,88.27528,92.0772,93.91813846153846,95.0819076923077,95.4897,95.87203846153847
Rec-024_90s_1,90,1.75,6,76.10025479228521,20.087938611205992,0.012386552731396706,96.1881934034912,313.02776300873404,0.24882031087276293,0.17481254703623647,0.09726287949953981,0.05322909672810808,0.03023356113111364,0.01745830439468486,0.009854907760440049,14.176371153846162,6.657009692083892,5.597226689210753,0.007020979463281799,True,5.557525866542091,1.1991602992447163,65.416,2.467,76.10025479228521,81.51197499999999,89.06065,91.34446,93.31895833333334,94.3546875,95.68834615384615
Rec-025_30s_1,30,1.75,6,78.8708555664827,19.005580856869482,0.010708008246136408,97.87643642335219,343.32514288508537,0.20351191653797068,0.1521434263589494,0.08922916304702881,0.05452392230940601,0.03458946639835716,0.021287488147374092,0.013577080895329486,13.199560000000005,3.1903746957000574,2.451827174657832,0.0047516145467839215,True,5.163835747608094,1.4031157587729448,67.051,1.965,78.8708555664827,83.53032,90.2066909090909,92.70330909090909,94.12064000000001,95.88002499999999,96.72988000000001
Rec-026_60s_2,60,2.0,6,73.3492991255458,22.04853386357736,0.01269213107707593,95.39783298912316,314.7487356695872,0.27984288185387124,0.19449125849168675,0.10963163407217708,0.05999431086153041,0.03388945283900128,0.01882216378867388,0.010256669366150887,14.73012363636363,3.2728789213893705,2.6747764500757225,0.003827526267494043,True,5.078439415388064,1.148646129792392,64.007,2.429,73.3492991255458,80.00923636363636,86.93039166666667,90.61841111111112,92.65624615384617,93.80333846153847,94.73935999999999
Rec-028_30s_2,30,1.75,6,76.45934723514692,18.25960985758812,0.013453162537160132,94.71895709273504,287.25659186923207,0.24564949927926436,0.16518027040542282,0.08659877098706723,0.04581000865693958,0.02461645019108104,0.013168700878805912,0.007060479762384358,11.724441666666664,5.191901089453199,4.512937246753238,0.005907841511763747,True,5.008480550076137,1.191083638950223,64.356,1.958,76.45934723514692,82.42671666666666,88.30308333333335,91.31733999999999,92.76270769230769,93.88452000000001,94.15115833333333
Rec-029_10s_2,10,2.5,6,83.98636816650315,13.336069040505413,0.01166129163842884,97.32243720700856,292.1932902515456,0.1555157903915555,0.1096077981775044,0.06262512307000526,0.03691143164149445,0.021171721552412197,0.01228615222059863,0.0073549676842699875,8.328951515151516,5.273944008873611,4.255665383209563,0.008118700896520059,True,4.603619839967517,1.128902197280909,70.217,1.174,83.98636816650315,88.08628181818182,91.73378181818181,94.28496666666666,95.36647272727272,96.44236666666667,96.41523333333333
Rec-030_90s_2,90,1.75,6,73.45152814130772,21.84269806290953,0.01267331131054927,95.29422620421725,314.35895434043516,0.276819312413584,0.19785258671354336,0.10814011377455479,0.06011329181097235,0.034057292780760064,0.018302761205814186,0.01039138775038376,15.04473636363636,4.543051762969967,3.8980193275264137,0.004394113395759931,True,5.2970773981127195,1.1515549085331254,63.943,2.541,73.45152814130772,79.5841,86.89940000000001,90.5263,92.58434444444444,93.65025555555556,94.62883636363637
Rec-031_30s_3,30,1.75,6,77.95219228308947,18.418398525520193,0.010977579848262956,96.37059080860966,334.3003679210434,0.2021894404910266,0.14923049241800496,0.08730609033849125,0.05230715476760327,0.03128117590768292,0.018604640926545138,0.010844738728562226,12.425161363636377,3.6795741415426426,2.9263702403321945,0.0041404146323405855,True,4.937825356823951,1.3173254051349368,65.816,1.854,77.95219228308947,83.03876363636363,88.21827499999999,92.3126125,93.40254615384615,94.33525454545456,95.463925
Rec-032_30s_4,30,2.0,6,77.99816424742859,17.928653268092045,0.01288927504410146,95.92681751552064,295.0825112282377,0.23108734314276688,0.16564100222162517,0.09155282766715993,0.04995488160549646,0.027082280706483063,0.014904699837053215,0.008220423463523256,12.617800000000017,3.5315576259159966,3.003866830703163,0.004570849797490521,True,4.871436516572821,1.3032936349626434,65.72,1.782,77.99816424742859,82.87494999999998,89.15338333333334,92.0259625,93.51002727272727,94.50263846153847,95.49275
Rec-G3_S60_1,60,2.0,6,74.18768063744582,21.66069406902395,0.009022802238355191,95.84837470646977,402.96329722388185,0.19544015893031633,0.14337611658616486,0.0852132070556922,0.051180986607092735,0.03101908262090961,0.018630765195206057,0.01125757383685146,14.566438461538468,6.119483192654059,4.758853806094181,0.006275433035147076,True,4.726370081963336,0.9528643392747389,65.442,1.96,74.18768063744582,79.97063076923078,86.36145384615385,90.21675,92.31286923076922,93.90157857142856,94.53706923076925

File: roi_analysis/Dataset_giusti/feature_tables/output/feature_table_roi_ROI_x3-12_y1-5_offNonG31_offG30.csv
specimen,pausa_s,peso_rottura_kg,n_layers,T0,A,alpha,T_inf,t_star,heating_rate_t0,hr_t1,hr_t2,hr_t3,hr_t4,hr_t5,hr_t6,delta_T,sigma_T0,sigma_A,sigma_alpha,fit_ok,roi_std_spaziale_mean,roi_skew_spaziale_mean,bed_temp_C,bed_temp_std_C,T0,T1,T2,T3,T4,T5,T6
Rec-022_10s_1,10,2.5,6,83.44324322932162,11.725997538790002,0.012516237818751885,95.16924076811162,267.60750027139323,0.14676537385759494,0.1018782302540035,0.05494378362910088,0.031348483242026874,0.017998336575901615,0.010226297611995836,0.005738108465506431,7.66841461538462,4.866701677474573,3.9879544936892684,0.009864247064141431,True,5.273458068919912,1.3091882700005362,68.711,1.303,83.44324322932162,87.04757,90.74911,92.61096153846155,93.8333923076923,94.27369,94.71598461538461
Rec-024_90s_1,90,1.75,6,74.75480950310435,20.443653328954014,0.011366403375246217,95.19846283205837,335.1049747066794,0.23237081020058645,0.1680719092960785,0.09813873684080533,0.056442205060179065,0.033587414931255735,0.02029228757717603,0.01200702548704497,14.503364743589756,6.249069792622291,5.055338102664652,0.0065042169604073875,True,5.907708578722656,1.0608498464134775,65.416,2.467,74.75480950310435,79.87445833333332,87.26666666666667,89.74067,91.884525,93.0202125,94.37782307692308
Rec-025_30s_1,30,1.75,6,77.78822759320866,19.006692979121894,0.010138005300235038,96.79492057233055,357.23855283402565,0.19268995416227785,0.1463010714132578,0.08827491985710516,0.05537386824404385,0.03599005192549895,0.02272925795467952,0.0148478751674684,13.17786000000001,3.1576824152040053,2.4271271531929215,0.004566823188809815,True,5.422480921598555,1.2750994263980888,67.051,1.965,77.78822759320866,82.22908,88.66356363636363,91.28650909090908,92.73772,94.61091666666665,95.40694
Rec-026_60s_2,60,2.0,6,72.03252651390844,22.272004253260384,0.012033454868392378,94.30453076716881,328.3865768268836,0.26800915801025194,0.18981731546004701,0.1102280131422405,0.06223776444399532,0.03621438776104302,0.020736727765343195,0.011661655574807112,15.002569090909105,3.2745000953259225,2.6628809488915683,0.0035980726991384085,True,5.446618025120685,1.019907452948442,64.007,2.429,72.03252651390844,78.4569909090909,85.30282500000001,89.09601111111111,91.20566153846154,92.49070769230768,93.45956000000001
Rec-028_30s_2,30,1.75,6,75.3262767800608,18.334446600924522,0.012599870939832508,93.66072338098532,301.83420986038647,0.2310116609248998,0.15929725684592155,0.08700609656029122,0.04792246059443772,0.02678629185557254,0.014909465206556557,0.008316173555238362,11.954858333333334,4.993425517390035,4.258520097835645,0.005575367725251835,True,5.309731988253329,1.0787253815775772,64.356,1.958,75.3262767800608,81.00429166666667,86.77999166666667,89.8514,91.42612307692308,92.61829999999999,92.95915000000001
Rec-029_10s_2,10,2.5,6,83.16018194397135,13.042916216041082,0.011139019903676226,96.20309816001243,299.784303044965,0.145285303332463,0.10401434489290001,0.06093793370333772,0.03677752642366858,0.0216266643685043,0.012859798964099422,0.007877331546383596,8.224301010101016,4.982331085758325,3.930910582881598,0.00795715693234634,True,4.8273645742376665,1.05786295132857,70.217,1.174,83.16018194397135,87.02645454545454,90.50594545454545,93.01825555555554,94.14728181818182,95.21937777777778,95.25075555555556
Rec-030_90s_2,90,1.75,6,72.26526289026005,22.02149351028422,0.01164811855175438,94.28675640054426,335.48486874465823,0.25650896709448034,0.18838513953168554,0.10812213821333409,0.0630271343697004,0.03738768440506275,0.021127669817961936,0.012557284287685988,15.321783333333329,4.408430340263951,3.6970268517044866,0.004096931118718892,True,5.698967418792665,1.013132460281948,63.943,2.541,72.26526289026005,78.00741666666666,85.14363,88.85381,91.05953333333333,92.29338888888888,93.32919999999999
Rec-031_30s_3,30,1.75,6,76.69260346883587,18.71399103343367,0.010278158453280568,95.40659450226954,352.1930946472537,0.19234536513490302,0.14473871465639823,0.08762036177048661,0.05423714559292589,0.03351541880749746,0.020604429886909734,0.012430626482674826,12.57339318181819,3.581175092813975,2.737875590497804,0.003949914146704518,True,5.229646297636618,1.1804581250592123,65.816,1.854,76.69260346883587,81.66118181818182,86.65787499999999,90.8777375,92.09243076923076,93.11605454545453,94.234575
Rec-032_30s_4,30,2.0,6,76.81648156188663,17.97276031382771,0.012322064380262869,94.78924187571434,305.21287563056603,0.22146150967801853,0.1610844572590727,0.09138796951163757,0.05121215055025724,0.028522086762580192,0.016115095557558676,0.009123812975120882,12.688547499999984,3.4958811584464082,2.9287628203940494,0.004443690118372274,True,5.173251624407762,1.159328871041695,65.72,1.782,76.81648156188663,81.51484,87.69,90.59822499999999,92.19239090909092,93.26393846153844,94.20338749999999
Rec-G3_S60_1,60,2.0,6,73.23801712494277,21.708231442781415,0.008536546222069102,94.94624856772418,419.684006500974,0.18531332111067736,0.1382356632193571,0.08449444289997819,0.05216286828099991,0.03247896311002647,0.020050973963072347,0.01244916930945309,14.666623076923088,5.793160430044511,4.481043339135973,0.0059155334077957075,True,5.015652483425769,0.863482313903232,65.442,1.96,73.23801712494277,78.76763076923076,84.99833076923076,88.88236428571427,91.05621538461537,92.69942857142857,93.43425384615385

File: roi_analysis/Dataset_giusti/feature_tables/output/feature_table_roi_ROI_x3-12_y2-4_offNonG31_offG30.csv
specimen,pausa_s,peso_rottura_kg,n_layers,T0,A,alpha,T_inf,t_star,heating_rate_t0,hr_t1,hr_t2,hr_t3,hr_t4,hr_t5,hr_t6,delta_T,sigma_T0,sigma_A,sigma_alpha,fit_ok,roi_std_spaziale_mean,roi_skew_spaziale_mean,bed_temp_C,bed_temp_std_C,T0,T1,T2,T3,T4,T5,T6
Rec-022_10s_1,10,2.5,6,82.50613519979464,12.057830878979878,0.0129983269914753,94.56396607877451,262.7368024225235,0.1567316285728885,0.10727730312191136,0.05649580014805012,0.03154477530953275,0.01772806206740726,0.009855776295131199,0.005408481014452367,7.8917753846154,5.153517299937596,4.300008788075052,0.01001088063442218,True,3.295597397030123,0.5288521649348412,68.711,1.303,82.50613519979464,86.31233999999999,90.21649,92.09716153846153,93.3051153846154,93.66833,94.20411538461539
Rec-024_90s_1,90,1.75,6,73.63059211092904,20.93044501517085,0.011739919085518361,94.56103712609989,329.20189588599294,0.24572173090199692,0.17584660043356098,0.10087907508601553,0.056973132344355505,0.03332996435148429,0.0198060426727244,0.011518957374858724,14.594033333333343,6.266838647738258,5.152586556012659,0.006398004162129029,True,3.6717094807093194,0.5381511479236759,65.416,2.467,73.63059211092904,79.16196666666666,86.57799166666666,89.21963000000001,91.46269999999998,92.5602375,93.756
Rec-025_30s_1,30,1.75,6,76.95217611173172,19.178255632921484,0.010396711813203023,96.13043174465321,351.63719723963106,0.19939079689542222,0.15032846973548103,0.08954308381502912,0.055504891358459395,0.03568073464737605,0.022271176197165996,0.014391408535370572,13.26106,3.260512027785001,2.511630368551243,0.0046307969798315505,True,3.2290324973534976,0.702495733034775,67.051,1.965,76.95217611173172,81.54704000000001,88.00076363636363,90.78193636363636,92.18119,94.09499999999998,94.80810000000001
Rec-026_60s_2,60,2.0,6,71.13828535873793,22.64805054422564,0.012244069141098457,93.78633590296357,325.52244696073467,0.2773042967745913,0.1952183740356677,0.11229114521855153,0.06277153617387725,0.03618043900252795,0.0205161027308663,0.011421932793639306,15.157379090909117,3.3624348549093144,2.7385395469972926,0.0036759357410880446,True,3.2525180339113358,0.4909019174173525,64.007,2.429,71.13828535873793,77.78729090909088,84.74019166666666,88.61681111111112,90.76953846153846,92.04706923076924,92.94467
Rec-028_30s_2,30,1.75,6,74.3343241872077,18.80144846982191,0.012797733976080949,93.1357726570296,300.35051068251653,0.24061593588177502,0.16495436880822464,0.08924430883960248,0.04869703980367725,0.026971736605886195,0.01487519254384856,0.008221340069332386,12.149933333333337,5.212695947269367,4.4712661538997,0.005692965441660321,True,3.2036489782036477,0.5588797433118322,64.356,1.958,74.3343241872077,80.270075,86.14226666666667,89.31914,90.99216923076924,92.14320999999998,92.42000833333334
Rec-029_10s_2,10,2.5,6,82.41324738919278,13.279605787463208,0.011274845721524202,95.69285317665599,298.8428972098029,0.1497255064963076,0.106757327276218,0.06213849565510058,0.037271887469277565,0.021775925889843242,0.012866738563239872,0.007834619918079997,8.373424242424235,5.232881042304082,4.155883797763613,0.008341553393728326,True,3.0230404405492064,0.4684571673220243,70.217,1.174,82.41324738919278,86.38240909090909,89.94315454545455,92.49841111111112,93.6848,94.73371111111112,94.75583333333333
Rec-030_90s_2,90,1.75,6,71.5123880700173,22.245862819887357,0.011721365054330706,93.75825088990464,334.7880713601851,0.2607518790604624,0.1911298664931939,0.10931512053419923,0.06350666183454241,0.037548631941869484,0.021142601996680017,0.012525114030378075,15.398202272727275,4.455534975127686,3.743812703150621,0.004134100223325183,True,3.4138891742892987,0.5947467721283572,63.943,2.541,71.5123880700173,77.37542499999999,84.54659,88.30421,90.60082222222222,91.81698888888889,92.77362727272727
Rec-031_30s_3,30,1.75,6,75.77518677677776,19.142448482628012,0.010290471576637853,94.91763525940577,354.0878134751321,0.19698482201773795,0.14817938983045734,0.08964931906696559,0.055461195589862025,0.03425205326129189,0.021045025014721108,0.012688752929630884,12.722575000000006,3.7106788442136014,2.825144482864284,0.0039604889238928406,True,3.068404972803657,0.6503823340704776,65.816,1.854,75.77518677677776,80.9533,85.9794375,90.4050875,91.66853076923077,92.59434545454543,93.675875
Rec-032_30s_4,30,2.0,6,75.79113524548238,18.343058332560073,0.01285085234225358,94.13419357804246,297.51063570768355,0.23572393413707368,0.1691322574850972,0.09364787987187972,0.051190385422753636,0.027802786331969663,0.015328493523917026,0.008469169075490146,12.797932500000002,3.728530084964338,3.15565512211608,0.004760530016794215,True,3.0404430851918822,0.652343545669663,65.72,1.782,75.79113524548238,80.81613,87.10715,90.083975,91.75558181818182,92.75679999999998,93.6140625
Rec-G3_S60_1,60,2.0,6,72.55951693929453,22.063613292644604,0.008656940454667354,94.62313023193913,417.34086969222386,0.19100338648923146,0.14189247265392702,0.08612955673904575,0.052811844894790426,0.032664057208764426,0.0200285382655615,0.012351930019003933,14.841992307692294,5.785984405625731,4.4803408893978185,0.005746930962287786,True,3.542936458690915,0.5993829183530229,65.442,1.96,72.55951693929453,78.2641153846154,84.58502307692308,88.55360714285715,90.8196230769231,92.44328571428572,93.10610769230769
