Repository: Topfrank22/thermal-monitoring-and-predictive-modelling-additive-manufacturing

# 🔬 Thermal Monitoring and Predictive Modelling for Additive Manufacturing

> **University Project — Lab Data Science for Industrial Engineering**

> Politecnico di Milano · A.Y. 2025/2026
---

## 🎯 Project Overview

This project investigates whether **in situ thermal infrared video monitoring** during Fused Filament Fabrication (FFF) can predict the **mechanical failure load** of additively manufactured components.

In remote manufacturing, space applications, and autonomous fabrication facilities, trial and error production is unsustainable: **first time right manufacturing** is mandatory.

File: roi_analysis/Dataset_giusti/feature_tables/output/feature_table_roi_ROI_x3-12_y2-5_offNonG31_offG30.csv
specimen,pausa_s,peso_rottura_kg,n_layers,T0,A,alpha,T_inf,t_star,heating_rate_t0,hr_t1,hr_t2,hr_t3,hr_t4,hr_t5,hr_t6,delta_T,sigma_T0,sigma_A,sigma_alpha,fit_ok,roi_std_spaziale_mean,roi_skew_spaziale_mean,bed_temp_C,bed_temp_std_C,T0,T1,T2,T3,T4,T5,T6
Rec-022_10s_1,10,2.5,6,81.72470170818886,11.922501275075291,0.012077836772675205,93.64720298326415,275.74503135016136,0.14399802432237135,0.10124358442701892,0.05579528640794603,0.03246620528250967,0.01900589030701046,0.011014728367497572,0.006306872143861755,7.907591538461531,4.853545115268584,3.9460081052165434,0.009471287011141945,True,3.5632498323458695,0.5182679662060284,68.711,1.303,81.72470170818886,85.26847000000001,89.02154999999999,90.91842307692308,92.18866153846155,92.60365,93.17606153846154
Rec-024_90s_1,90,1.75,6,72.46389934883096,21.25622952339618,0.01081865056359985,93.72012887222715,351.1089884019115,0.22996371951329783,0.16894783762469906,0.10124134499761743,0.059799635167857294,0.036486701473040485,0.02258579139758339,0.01370636022343457,14.89836987179487,5.9502023698028115,4.701513547571461,0.006037098109228674,True,4.121336874000007,0.4505699399090743,65.416,2.467,72.46389934883096,77.70259166666666,84.95614166666668,87.74609,90.13371666666666,91.34074999999999,92.60096153846153
Rec-025_30s_1,30,1.75,6,76.04688379849178,19.174105774599518,0.009808296896045144,95.22098957309129,366.77042904553053,0.1880653221534457,0.14407451462338408,0.0883715866284814,0.05628166649143207,0.03709626254262679,0.02378067870430894,0.0157513324578752,13.218590000000006,3.2488704796931493,2.5046697460066114,0.00450780931977543,True,3.6039191146877187,0.6059112836511323,67.051,1.965,76.04688379849178,80.41631,86.62334545454546,89.49124545454548,90.93744000000001,92.95488333333334,93.6349
Rec-026_60s_2,60,2.0,6,70.01223118515148,22.82013521331057,0.011591378551295776,92.83236639846206,339.7791510015564,0.26451682584923764,0.18973316264685375,0.11240121496531774,0.06481157834200789,0.038469750482161294,0.022484024268262966,0.012914500507975874,15.391127272727289,3.39842892208402,2.7392335413327076,0.0035378339917467674,True,3.726384513883847,0.4321297751760484,64.007,2.429,70.01223118515148,76.40247272727271,83.25329166666666,87.21419999999999,89.42796153846153,90.84535384615386,91.7936
Rec-028_30s_2,30,1.75,6,73.41267486080991,18.81172573704625,0.011977866026607683,92.22440059785616,315.42719924269534,0.22532433060762766,0.15825280498122776,0.08905518347122357,0.05051669578926857,0.029058927268735796,0.016649080220104917,0.009558019244823229,12.331633333333315,5.021049637361128,4.211556460601653,0.005443264277421449,True,3.6087028346954853,0.48246937496495096,64.356,1.958,73.41267486080991,79.03116666666668,84.77863333333333,87.98626,89.76406153846155,90.99577,91.3628
Rec-029_10s_2,10,2.5,6,81.77371867917685,12.943302382547037,0.010701502183390388,94.71702106172388,307.57985468043967,0.13851277870710912,0.10047586213622231,0.06011415969875701,0.037007131986205595,0.02222028728053248,0.013485327975750399,0.008421063963656559,8.231514141414124,4.923263859565379,3.81324624106629,0.008167851894936639,True,3.3237865886431313,0.45401476832310345,70.217,1.174,81.77371867917685,85.48356363636366,88.85600000000001,91.36168888888889,92.58120909090908,93.63215555555556,93.71507777777778
Rec-030_90s_2,90,1.75,6,70.43836784145647,22.481384049137002,0.01080102558641052,92.91975189059347,356.7191422406568,0.24282200433265008,0.18238165637050624,0.10898961671030655,0.06607596726749587,0.04071347500506413,0.02398212749266574,0.014803491359203742,15.656132575757582,4.3692148410268645,3.567916192213642,0.003952182549839624,True,3.921906443026834,0.4832207873217074,63.943,2.541,70.43836784145647,75.95675833333333,82.94007,86.76915,89.1907,90.57922222222223,91.61289090909091
Rec-031_30s_3,30,1.75,6,74.7060562820091,19.368405804875103,0.00970512864176378,94.07446208688421,370.6186364226646,0.18797286992219722,0.1437088078323379,0.08946569917646456,0.05688031361555354,0.03610479833568652,0.02280659355926703,0.014152352440197968,12.833568939393928,3.630335177430168,2.658076494374157,0.003883312849826756,True,3.4789528282981963,0.5420643381942355,65.816,1.854,74.7060562820091,79.75267272727272,84.5886625,89.08835,90.46440000000001,91.50559090909093,92.58624166666665
Rec-032_30s_4,30,2.0,6,74.81102063620246,18.313465390854212,0.012264394191000552,93.12448602705666,307.7967592519554,0.22460355855668204,0.16361346135191918,0.09306931797643778,0.052295903608748855,0.0292055663359426,0.0165454155079703,0.009392418829583726,12.841349999999991,3.6944070511133633,3.066567345584339,0.004717315234669264,True,3.4560339730862744,0.532681741861851,65.72,1.782,74.81102063620246,79.6307,85.78949166666666,88.7847625,90.54714545454546,91.64488461538461,92.47205
Rec-G3_S60_1,60,2.0,6,71.76301202505984,22.061873177911103,0.00816346018108104,93.82488520297093,435.36966741714605,0.18010122320793712,0.13607963208742493,0.08498550455714443,0.05358371552559663,0.03406168573276956,0.021476035097253102,0.013614623512935731,14.898353846153839,5.506622269595034,4.263796834692719,0.005472364399554418,True,3.8476736658584882,0.5346127805790076,65.442,1.96,71.76301202505984,77.18696923076922,83.32521538461538,87.30142142857143,89.6221153846154,91.30514285714284,92.08532307692306

File: roi_analysis/Dataset_giusti/feature_tables/output/feature_table_roi_ROI_x3-8_y1-4_offNonG31_offG30.csv
specimen,pausa_s,peso_rottura_kg,n_layers,T0,A,alpha,T_inf,t_star,heating_rate_t0,hr_t1,hr_t2,hr_t3,hr_t4,hr_t5,hr_t6,delta_T,sigma_T0,sigma_A,sigma_alpha,fit_ok,roi_std_spaziale_mean,roi_skew_spaziale_mean,bed_temp_C,bed_temp_std_C,T0,T1,T2,T3,T4,T5,T6
Rec-022_10s_1,10,2.5,6,86.21734084929165,11.503420036660199,0.0123143110597407,97.72076088595185,269.11861787671353,0.14165669258228744,0.09891284081664471,0.053878583122499914,0.030956687701061806,0.017933215352415932,0.01028265213718094,0.005835733168673076,7.677056153846152,5.123454746488954,4.171378158664182,0.011047021070054066,True,5.6305251781813235,1.2240401338694524,68.711,1.303,86.21734084929165,89.64299000000001,93.46255000000001,95.18770000000002,96.15366428571429,96.85161818181818,97.32004615384616
Rec-024_90s_1,90,1.75,6,77.27102681094408,19.952226491175658,0.012929575228753895,97.22325330211973,302.6752164787303,0.25797381339879205,0.17807597019572124,0.09656442130759564,0.051579585550327524,0.028517571296643635,0.016075707241931206,0.008868882527560493,14.12527692307691,6.727582039777919,5.706042531979758,0.007398398260229655,True,6.151730998893246,1.0269273356744784,65.416,2.467,77.27102681094408,82.91641538461539,90.4348230769231,92.61678,94.58542307692308,95.25283333333333,97.0416923076923
Rec-025_30s_1,30,1.75,6,80.18223884511315,18.974014262761894,0.010636851137638955,99.15625310787505,344.83877978876285,0.2018237651964366,0.15117333280209416,0.08881757267919795,0.054450354973858,0.034647417619084235,0.021392048274773694,0.013684605696460083,13.101331818181833,3.0787439581726685,2.3114046121958283,0.0050937620200561555,True,5.76052391361494,1.1439520743362384,67.051,1.965,80.18223884511315,84.84195,91.44799166666667,93.51909166666667,95.51942727272727,97.22088461538462,97.94328181818183
Rec-026_60s_2,60,2.0,6,74.27070765414517,22.281639429749962,0.012978140872920665,96.55234708389513,310.3397786883272,0.28917425539891867,0.19933551856158438,0.11068043018612353,0.05988034815114983,0.03339252372642924,0.01826247638172532,0.009816461735668804,14.808318181818194,3.077656015310361,2.485094889228703,0.003917089081745764,True,5.564242149921735,1.013584229185173,64.007,2.429,74.27070765414517,81.17368181818182,88.05161538461539,92.02905555555554,93.83220769230769,94.96317142857144,95.98200000000001
Rec-028_30s_2,30,1.75,6,78.23847678691551,17.68920284826975,0.01312222004044443,95.92767963518526,290.1845352971137,0.232121612115052,0.15727075853211553,0.0837722941988686,0.04501446665921568,0.024561366988927812,0.013372208566358155,0.007280374989828221,11.47302820512823,4.879588043805862,4.182123572671666,0.005778830198935837,True,5.526999120040913,1.000585332076853,64.356,1.958,78.23847678691551,83.86273846153846,89.65202307692309,92.40274545454545,93.91322142857143,95.10661999999999,95.33576666666669
Rec-029_10s_2,10,2.5,6,85.91904012228648,12.670775740485759,0.010517477586248486,98.58981586277224,309.2890379613302,0.13326459985094002,0.09703380121013502,0.05856987346816927,0.0363585046601042,0.022023169190789355,0.013480974882567758,0.008486786374306325,8.320561666666649,4.9354824194928275,3.8087407543377787,0.008643149510531961,True,5.103100627483932,0.8821011409796119,70.217,1.174,85.91904012228648,89.44095833333334,92.89153333333333,95.25132999999998,96.541875,97.28214,97.76151999999999
Rec-030_90s_2,90,1.75,6,74.64897105061026,21.851455423631883,0.012975631235717698,96.50042647424215,308.8824300210715,0.2835364275407708,0.20060218627917542,0.10807427100545626,0.05924103366474315,0.033111267675391125,0.017570657307157928,0.009820671607830482,14.998702564102558,4.430477654695058,3.789115962944518,0.004516380367595947,True,5.7925416642131085,0.9806100161088837,63.943,2.541,74.64897105061026,80.98723076923078,88.23142727272727,91.94635454545454,93.95553,94.83073333333333,95.98593333333334
Rec-031_30s_3,30,1.75,6,79.41311218104427,18.282314414992054,0.010848545822020697,97.69542659603633,336.50308275843497,0.19833652566363083,0.14691028751383983,0.08649195961125232,0.05203819116461909,0.03136562107200305,0.018735244755560886,0.011010262043627431,12.503521212121242,3.4867943158187287,2.7576360278271466,0.00411056018557871,True,5.477543557231672,1.1289773272486052,65.816,1.854,79.41311218104427,84.31914545454543,89.55872500000001,93.62212222222222,94.54196153846155,95.62599999999999,96.82266666666668
Rec-032_30s_4,30,2.0,6,79.71136638571477,17.324666600707165,0.012639056991990992,97.03603298642193,296.6619253585977,0.2189674485335807,0.15763899864511824,0.08813863552392945,0.04866087406473918,0.026696169555388224,0.014863528373789302,0.008292962976326259,12.235960606060615,3.6337731325810476,3.015467965860461,0.004994363602995711,True,5.363802673335414,1.0905144689498198,65.72,1.782,79.71136638571477,84.37877272727272,90.33044615384617,93.11956666666667,94.71011666666668,95.68522857142857,96.61473333333333
Rec-G3_S60_1,60,2.0,6,75.3605670113016,21.483334320637127,0.009124746982798498,96.84390133193872,398.7915023540241,0.19602999002268506,0.14308858112949407,0.08454383390200527,0.050564145132366914,0.03042602970034903,0.018197260646511376,0.010916607327938914,14.382728571428572,6.545024158894539,5.0841269748279645,0.007063762244913907,True,5.1923882824337975,0.8398159115032051,65.442,1.96,75.3605670113016,81.17002857142857,87.56987857142857,91.27542142857142,93.44962142857143,95.02454285714285,95.55275714285715

File: roi_analysis/Dataset_giusti/feature_tables/output/feature_table_roi_ROI_x3-8_y1-5_offNonG31_offG30.csv
specimen,pausa_s,peso_rottura_kg,n_layers,T0,A,alpha,T_inf,t_star,heating_rate_t0,hr_t1,hr_t2,hr_t3,hr_t4,hr_t5,hr_t6,delta_T,sigma_T0,sigma_A,sigma_alpha,fit_ok,roi_std_spaziale_mean,roi_skew_spaziale_mean,bed_temp_C,bed_temp_std_C,T0,T1,T2,T3,T4,T5,T6
Rec-022_10s_1,10,2.5,6,85.00060390989837,11.473767851356184,0.011559989866434976,96.47437176125456,280.9878985696628,0.1326366400915049,0.09467471740869152,0.05352528480943235,0.031815532423439805,0.019057519106438266,0.01130602216235162,0.006643081815301805,7.7384123076923,4.817900114967201,3.8442400619365436,0.01032984796706958,True,5.846017725816393,1.1843381436846863,68.711,1.303,85.00060390989837,88.23728,91.95867999999999,93.70839285714287,94.73185714285715,95.44295454545454,95.9756923076923
Rec-024_90s_1,90,1.75,6,75.92244432238888,20.17045062668393,0.011665026465502331,96.09289494907281,327.5961506595421,0.23528884038137612,0.168412519365548,0.09695741447157273,0.05506520742161106,0.032261385707331815,0.019234807329414398,0.011247324769150517,14.404999999999973,6.241769476071501,5.068595732528076,0.006778272142213201,True,6.534572305182707,0.9615647200247462,65.416,2.467,75.92244432238888,81.1198076923077,88.45797692307693,90.82253,92.98783076923078,93.77287777777778,95.52480769230768
Rec-025_30s_1,30,1.75,6,78.93729560444794,18.94862406089222,0.010072861316721901,97.88591966534017,358.60515850049444,0.19086686230806713,0.1451735703210833,0.08773202494266998,0.05519847780106731,0.03597552229247803,0.022787277849809422,0.014926560588870487,13.064185454545438,3.0453690193085583,2.307489064222066,0.004830468752065677,True,6.0524695837286275,1.099594536058164,67.051,1.965,78.93729560444794,83.36886000000001,89.74549166666668,91.96623333333334,93.95779999999999,95.75441538461538,96.43304545454545
Rec-026_60s_2,60,2.0,6,72.7708342847738,22.495518274541897,0.012364876422642493,95.26635255931569,322.58954898173295,0.2781543035280064,0.1951397985976273,0.11140532789938544,0.06204775532634346,0.03556937079989462,0.020015723568132582,0.011079149157536576,15.071890909090897,3.055986043210122,2.4652723601095996,0.0036544554745915232,True,5.975114885986486,0.9379994308996444,64.007,2.429,72.7708342847738,79.4599090909091,86.28421538461536,90.34752222222222,92.21406923076921,93.4977785714286,94.53179999999999
Rec-028_30s_2,30,1.75,6,76.93153054412988,17.7843198661018,0.01224543133606965,94.71585041023168,305.752723216791,0.217776667779049,0.15143991540633858,0.08413378783758389,0.047124411655848526,0.026774780390155482,0.01518166974579141,0.008608216123969482,11.694881410256414,4.720562652836306,3.9643555914728617,0.0054948414034174725,True,5.874480574859212,0.9509104977298796,64.356,1.958,76.93153054412988,82.27347692307693,87.95838461538462,90.77534545454547,92.41874285714286,93.67013999999999,93.96835833333334
Rec-029_10s_2,10,2.5,6,84.88892763867537,12.466417416253574,0.010010696635202992,97.35534505492895,318.3890815203289,0.12479752288192562,0.09226854186410406,0.05706493443493331,0.036247542017511555,0.022492794938613562,0.014097947085358097,0.009075319063559642,8.216849999999994,4.65234652229799,3.5201754291437206,0.008468206379934177,True,5.367119438528763,0.8811826071381249,70.217,1.174,84.88892763867537,88.21225,91.52147500000001,93.84382000000002,95.16088333333333,95.91893,96.42909999999999
Rec-030_90s_2,90,1.75,6,73.377637745028,21.948349107577833,0.0118878478247725,95.32598685260584,330.15332718089513,0.2609186341958666,0.19003330324098866,0.10782885102085683,0.062161860814082995,0.03648020546096266,0.020414523052565203,0.011980432786150063,15.242215384615378,4.315441405430103,3.6325280570041016,0.0041759330763132645,True,6.238132345232988,0.9058847069852146,63.943,2.541,73.377637745028,79.26888461538462,86.33468181818182,90.1042909090909,92.26443,93.31657777777778,94.5111
Rec-031_30s_3,30,1.75,6,77.9762398495384,18.63708680931995,0.010056587726403785,96.61332665885836,357.3762217084076,0.18742549846252887,0.14190377179749591,0.08683870772935448,0.054221035318512835,0.03391174828495125,0.02103259956768196,0.012849447262563969,12.644006060606074,3.40116056607531,2.5618829580763305,0.003868080182106434,True,5.815118381736981,1.0566861761912907,65.816,1.854,77.9762398495384,82.76412727272726,87.802175,92.03006666666667,93.07131538461539,94.23820833333333,95.40813333333334
Rec-032_30s_4,30,2.0,6,78.32485514914661,17.402585525244405,0.012154304294274127,95.72744067439102,305.6453062735243,0.21151631998095083,0.15420613508616834,0.08816342983873518,0.049796263322031804,0.027955403087858887,0.01591816740822995,0.009082389750106258,12.29488383838384,3.5923872905052248,2.9500555209628696,0.004786352223008002,True,5.7116459985975085,1.01255032314285,65.72,1.782,78.32485514914661,82.85292727272727,88.72517692307693,91.55364444444444,93.23415833333333,94.28086428571427,95.14781111111111
Rec-G3_S60_1,60,2.0,6,74.28268860591632,21.50196382505514,0.008655171276180311,95.78465243097146,414.42335858414015,0.18610317968008536,0.13806130702945202,0.08381256724899777,0.051470473587586385,0.03179165329977389,0.01952370038505512,0.01202441950073522,14.465435714285704,6.17929476840908,4.7894220798621845,0.0066233900357982305,True,5.502674151497441,0.7993718404150587,65.442,1.96,74.28268860591632,79.84385,86.08152857142856,89.81872142857144,92.06335714285714,93.68772857142858,94.3092857142857

File: roi_analysis/Dataset_giusti/feature_tables/output/feature_table_roi_ROI_x3-8_y2-4_offNonG31_offG30.csv
specimen,pausa_s,peso_rottura_kg,n_layers,T0,A,alpha,T_inf,t_star,heating_rate_t0,hr_t1,hr_t2,hr_t3,hr_t4,hr_t5,hr_t6,delta_T,sigma_T0,sigma_A,sigma_alpha,fit_ok,roi_std_spaziale_mean,roi_skew_spaziale_mean,bed_temp_C,bed_temp_std_C,T0,T1,T2,T3,T4,T5,T6
Rec-022_10s_1,10,2.5,6,83.76848037809225,11.847493708319922,0.012163208907119841,95.61597408641217,273.8698316685477,0.14410354100008316,0.10106580265406248,0.055463224345160114,0.032084587539882366,0.018711535044830415,0.010802402668581604,0.006173469323630504,7.9890192307692445,5.121474678137394,4.16587879583841,0.010424970055363901,True,3.420773007807004,0.4793608031917373,68.711,1.303,83.76848037809225,87.24584999999999,91.19281999999998,92.96663571428572,93.98752857142858,94.61073636363636,95.23486923076923
Rec-024_90s_1,90,1.75,6,74.80345650388968,20.518619888453987,0.011729093505756278,95.32207639234366,327.73283280364416,0.24066481128074727,0.171944392823465,0.0986910273893506,0.055875891014150574,0.03264035959442905,0.019405562173166552,0.011313779794899908,14.429153846153866,6.157485501968442,5.0226281854359796,0.006586551172800035,True,3.887356869148222,0.43056736581621996,65.416,2.467,74.80345650388968,80.22355384615383,87.54136153846154,90.01987,92.34718461538462,93.12626666666667,94.6527076923077
Rec-025_30s_1,30,1.75,6,77.86718869311903,19.150110881107995,0.010320123342739107,97.01729957422702,353.38803582564736,0.1976315063201648,0.14931241663090689,0.08912453841046623,0.05544042527899924,0.035755488569064194,0.022395458487823636,0.01451834484968844,13.176638181818191,3.1294471516353775,2.370781245286424,0.00472903390512205,True,3.467909424524155,0.4872450403275945,67.051,1.965,77.86718869311903,82.44557999999999,88.88815833333332,91.27775833333334,93.1689,95.01684615384616,95.62221818181818
Rec-026_60s_2,60,2.0,6,71.73462986487807,22.804437283999636,0.012545932226326878,94.5390671488777,320.17991568497393,0.2861029246245812,0.1996771006782044,0.11306384256703622,0.06243411530407832,0.03550043306462884,0.019809449015807758,0.010870419455239304,15.216045454545451,3.1490173806684756,2.5467102361063407,0.003724137961576102,True,3.377469704603657,0.44248879273902425,64.007,2.429,71.73462986487807,78.5970090909091,85.56752307692308,89.63192222222223,91.54930769230769,92.84172857142858,93.81305454545455
Rec-028_30s_2,30,1.75,6,75.6505637401946,18.29282632580919,0.012546723545288513,93.94339006600379,302.59473117938546,0.22951503477190374,0.15818244359543676,0.08661788712198054,0.0478288060580614,0.02679961954967286,0.014985096900436048,0.008378967048366152,11.888396153846145,5.048151180305558,4.277049342491511,0.005747389642021838,True,3.3688977585893487,0.43979108814728196,64.356,1.958,75.6505637401946,81.30905384615386,87.09833076923077,90.05497272727273,91.76915714285714,92.95975,93.19745
Rec-029_10s_2,10,2.5,6,83.94141848442673,12.704174348358702,0.010221865093167979,96.64559283278544,315.70203299317103,0.12986035630900786,0.09540205259491197,0.05840786581752075,0.03674710150233793,0.022574413429046765,0.014010355639854335,0.008935522999000663,8.360263333333322,4.976187459293175,3.797376340228424,0.008906226351947218,True,3.235515270341122,0.2009748648244335,70.217,1.174,83.94141848442673,87.38556666666666,90.78776666666666,93.14972,94.49149999999999,95.26038,95.74582999999998
Rec-030_90s_2,90,1.75,6,72.50541330941441,22.084222648762356,0.011917670023527966,94.58963595817676,330.0552468091788,0.2631924782540725,0.19153701639058898,0.10852770462641496,0.06247835050459861,0.03661694941888938,0.020461225974308887,0.011991796686351192,15.276473076923082,4.377999026956306,3.6879882144645184,0.004243148823238575,True,3.5683269876044346,0.49165659740928214,63.943,2.541,72.50541330941441,78.45617692307691,85.56773636363636,89.33131818181819,91.59684999999999,92.60696666666666,93.73264999999999
Rec-031_30s_3,30,1.75,6,76.79361230368458,19.105914063761617,0.010056767812194075,95.8995263674462,359.8420201787396,0.19214374157898392,0.14547532770267294,0.08902355595380276,0.05558475923189746,0.0347643771683323,0.021561228972065236,0.0131722866195091,12.776890151515161,3.5496662661462755,2.651554386125518,0.003884816902548853,True,3.2070872180808627,0.5758955356161922,65.816,1.854,76.79361230368458,81.81511818181818,86.88175000000001,91.35396666666666,92.42141538461539,93.49647500000002,94.59200833333334
Rec-032_30s_4,30,2.0,6,77.2166907860547,17.68781119152533,0.012586384820141818,94.90450197758003,299.21978255464177,0.222625598282549,0.16049221290755078,0.08995159766651216,0.04978489552976448,0.02738124682030016,0.015282206734682793,0.008547319804006366,12.357655555555539,3.8998988752394426,3.24930570648413,0.005096151242604594,True,3.2208338154613276,0.5201466606037527,65.72,1.782,77.2166907860547,82.00150000000002,87.96579999999997,90.84137777777777,92.59440000000001,93.56537857142857,94.35915555555556
Rec-G3_S60_1,60,2.0,6,73.50250322662299,21.79088142001713,0.008761063061834854,95.29338464664012,412.32584733266674,0.19091128629373552,0.14111175637576068,0.08514288724980763,0.05197646322361975,0.03191550074969027,0.019483187669131253,0.01192852262421729,14.613199999999978,6.157084143320223,4.781137019346698,0.006396644667128824,True,3.7637502843977835,0.5065446692172788,65.442,1.96,73.50250322662299,79.20848571428571,85.52759285714286,89.32465714285715,91.65932142857142,93.24232857142859,93.82168571428569

File: roi_analysis/Dataset_giusti/feature_tables/output/feature_table_roi_ROI_x3-8_y2-5_offNonG31_offG30.csv
specimen,pausa_s,peso_rottura_kg,n_layers,T0,A,alpha,T_inf,t_star,heating_rate_t0,hr_t1,hr_t2,hr_t3,hr_t4,hr_t5,hr_t6,delta_T,sigma_T0,sigma_A,sigma_alpha,fit_ok,roi_std_spaziale_mean,roi_skew_spaziale_mean,bed_temp_C,bed_temp_std_C,T0,T1,T2,T3,T4,T5,T6
Rec-022_10s_1,10,2.5,6,82.85985857804717,11.733427370170348,0.011276549807804405,94.59328594821751,287.833698687341,0.13231257815598138,0.09522740520707444,0.05459585584931579,0.032868450237311726,0.019937177340072672,0.01198028078858517,0.007131636558012042,7.987743846153833,4.815343882114212,3.8178542705311416,0.009862843477785774,True,3.7571816495402075,0.48922553274097963,68.711,1.303,82.85985857804717,86.08801000000001,89.88044,91.67277142857142,92.75180714285715,93.41012727272727,94.07575384615384
Rec-024_90s_1,90,1.75,6,73.53940404936624,20.832843048379406,0.0107653084125084,94.37224709774564,350.5206975515594,0.22427198052518596,0.1647211437439179,0.09895805512360924,0.058708153402957416,0.03584372969421428,0.022240315190867756,0.013554281219193508,14.7028307692308,5.844516112136263,4.5784099002339325,0.0061983664176210405,True,4.383102649523551,0.4025592964749101,65.416,2.467,73.53940404936624,78.65099230769229,85.79366923076924,88.42632,90.9097153846154,91.80793333333334,93.35382307692309
Rec-025_30s_1,30,1.75,6,76.85505433563544,19.102963082923605,0.009755751412421895,95.95801741855905,367.81424680989704,0.18636375907767527,0.14297491725952405,0.08778420969741613,0.05604287795396226,0.03702145614849656,0.02378932402778174,0.015791871576276165,13.111400000000003,3.1557866377701576,2.404926242465926,0.004622651771675696,True,3.887795176805284,0.48660341752142516,67.051,1.965,76.85505433563544,81.2033,87.40000833333335,89.89701666666667,91.80451818181817,93.73479230769232,94.3147
Rec-026_60s_2,60,2.0,6,70.4786998354306,22.96931617850241,0.011924068866251006,93.44801601393301,333.21864724882164,0.27388770792315614,0.19459002117520383,0.11333376085514578,0.0644526712155861,0.03768823873431245,0.02164725969781787,0.012237572262195438,15.443563636363649,3.208494366833863,2.572062086377357,0.003622668936360653,True,3.9160999089519986,0.40013859139360813,64.007,2.429,70.4786998354306,77.09898181818181,83.9792923076923,88.12934444444446,90.09736923076922,91.54032857142856,92.54254545454546
Rec-028_30s_2,30,1.75,6,74.61613803395859,18.31705504958622,0.011701723693943126,92.93319308354481,318.6002975725549,0.21434111707700365,0.15147454858885717,0.08637816097914201,0.04964279624523535,0.02892261202022596,0.016817900877247872,0.00977926162820771,12.061881410256433,4.896788597822396,4.0519306448628845,0.005557145629886429,True,3.834982535956144,0.40676932724938747,64.356,1.958,74.61613803395859,79.96087692307691,85.61971538461538,88.60765454545455,90.43705714285713,91.70089,92.02275833333334
Rec-029_10s_2,10,2.5,6,83.14396133844568,12.456247405049112,0.009660314237454537,95.60020874349479,326.16458395473774,0.12033126415225207,0.08991178244862782,0.05655049247628993,0.03649589052087264,0.023028318256414926,0.014671546747839432,0.00959129768547676,8.22069333333333,4.681451374071022,3.511722347795027,0.008765045931217227,True,3.5840953103048476,0.27710065674650036,70.217,1.174,83.14396133844568,86.36351666666667,89.60114166666666,91.91572,93.27786666666667,94.06184,94.58421
Rec-030_90s_2,90,1.75,6,71.37308228579148,22.26908557358611,0.010945695790012946,93.6421678593776,352.3530796015652,0.2437506362102395,0.1820461996147303,0.10804152740675553,0.0650635896930793,0.03983050463046289,0.02333882436541207,0.014287517125034762,15.51144935897436,4.328126230203922,3.557041354840431,0.00406485067916938,True,4.136761272929686,0.42253150282209867,63.943,2.541,71.37308228579148,76.94099230769231,83.86274545454545,87.68253636363637,90.07266000000001,91.27021111111111,92.45244166666667
Rec-031_30s_3,30,1.75,6,75.58661450647291,19.412767932389826,0.009407609310341177,94.99938243886274,379.2731644844315,0.18262773634024318,0.1407763783743406,0.08892272561797676,0.057235711952234085,0.03689796020728544,0.023601135572245482,0.014884523355212826,12.884207575757557,3.5064502843695338,2.490579592226877,0.003829871755153606,True,3.6867371946547904,0.4937135250761769,65.816,1.854,75.58661450647291,80.4973090909091,85.3552875,89.93093333333334,91.11326153846153,92.29414166666668,93.38151666666666
Rec-032_30s_4,30,2.0,6,76.03997769796914,17.718343198211745,0.012117204261825117,93.75832089618088,307.81280432608116,0.21469678371385142,0.15667591145649176,0.0897284617034083,0.050768669248555005,0.028551578250601273,0.01628560763637519,0.009307968121517959,12.400911111111114,3.87020127001135,3.171678566463043,0.005067232241242986,True,3.695984237819553,0.44928960325469297,65.72,1.782,76.03997769796914,80.68849999999999,86.5503846153846,89.45351111111111,91.27838333333334,92.33990714285714,93.0894111111111
Rec-G3_S60_1,60,2.0,6,72.60407169523967,21.774166163887514,0.008284755791407352,94.37823785912718,429.19132352619505,0.1803936492293331,0.1355468488287992,0.08406271082420494,0.05271263436874334,0.03323722321694093,0.020841840308133845,0.013105293010429037,14.658957142857133,5.850939269551818,4.550989194140471,0.0060643273981535,True,4.092674880003843,0.47720072372196826,65.442,1.96,72.60407169523967,78.04115714285716,84.17774285714287,87.99147142857143,90.3740642857143,92.01685,92.70011428571429

File: roi_analysis/Dataset_giusti/feature_tables/output/feature_table_roi_ROI_x4-10_y1-4_offNonG31_offG30.csv
specimen,pausa_s,peso_rottura_kg,n_layers,T0,A,alpha,T_inf,t_star,heating_rate_t0,hr_t1,hr_t2,hr_t3,hr_t4,hr_t5,hr_t6,delta_T,sigma_T0,sigma_A,sigma_alpha,fit_ok,roi_std_spaziale_mean,roi_skew_spaziale_mean,bed_temp_C,bed_temp_std_C,T0,T1,T2,T3,T4,T5,T6
Rec-022_10s_1,10,2.5,6,84.7469950183558,11.490787385246762,0.012799745231086047,96.23778240360257,261.7071053419472,0.14707915103573596,0.10125529305607239,0.05384937965415534,0.030271368998300678,0.017199499201640697,0.009627515051282773,0.005343264893611645,7.644644615384621,5.353050335082057,4.465789683738865,0.010789078208846893,True,4.401352810501741,0.7882939403926335,68.711,1.303,84.7469950183558,88.28224,92.14931000000001,93.6986142857143,95.03374615384615,95.18283636363638,95.92688461538462
Rec-024_90s_1,90,1.75,6,76.11266454830037,20.0394909370827,0.01225834796025547,96.15215548538308,315.10978855955716,0.2456510528531457,0.17286415757657655,0.09676424919965194,0.0533966347086202,0.030444543276777116,0.017716499971327394,0.010060021913548243,14.05322307692309,6.5467041683139175,5.463884814591889,0.007005241371707283,True,4.960765746696802,0.7256967279176423,65.416,2.467,76.11266454830037,81.56501538461538,88.9234,91.29834,93.34735384615384,94.2791,95.61823846153847
Rec-025_30s_1,30,1.75,6,78.47402109459118,18.814845518048344,0.011473913497372933,97.28886661263952,325.39339525983974,0.21587990994052153,0.15806625763303525,0.08906074120217887,0.05263761195543077,0.03226158739712982,0.019213993689346325,0.011844008948167468,12.817240000000012,3.5886266193351455,2.7710760195699513,0.0057758929630278176,True,4.579990050455568,0.7464027113012789,67.051,1.965,78.47402109459118,83.42465999999999,89.96378333333332,92.61009090909091,94.00220909090909,95.87420833333334,96.2419
Rec-026_60s_2,60,2.0,6,73.06975223231862,22.342916807205604,0.01285361994227459,95.41266903952422,312.6705345257618,0.2871873610416801,0.19867382116920343,0.11117540985361521,0.060374225014686596,0.03385712207605851,0.01866403333855891,0.01009224022222359,14.89233999999999,3.4274271051584226,2.781608782299254,0.004082963476469474,True,4.473917545317518,0.7850290766343052,64.007,2.429,73.06975223231862,79.9067,86.87853333333334,90.7332,92.6242,93.85730769230771,94.79903999999999
Rec-028_30s_2,30,1.75,6,76.69650286892526,18.024648690368902,0.013282723132486619,94.72115155929417,288.8728253998063,0.23941641811450765,0.16144269523602348,0.08533456088482222,0.045607754945777346,0.024701370190087578,0.01331927307557984,0.007197827549422712,11.532199358974353,5.304816396818526,4.576809223367244,0.006149269837273386,True,4.4443465487200635,0.7847113314500239,64.356,1.958,76.69650286892526,82.56999230769232,88.30458461538463,91.25959,92.81655384615387,93.88803,94.10219166666667
Rec-029_10s_2,10,2.5,6,84.11211123734496,13.261765628607971,0.011467636928346943,97.37387686595294,295.02393812737415,0.15208111325770698,0.10760570187130544,0.062055370875953454,0.03696871929215657,0.021360359207813245,0.012532079459870412,0.00755193948694091,8.049103333333306,5.271413358842626,4.152931080666934,0.008536856888522678,True,4.166234237769642,0.6154661858276835,70.217,1.174,84.11211123734496,88.18046666666669,91.697,94.33426666666668,95.32015833333334,96.5311111111111,96.22957
Rec-030_90s_2,90,1.75,6,73.7802059520738,21.530895349650688,0.012506598716781933,95.31110130172449,316.19777509620985,0.2692782681511074,0.19291236142619883,0.10628116981380113,0.059538056940050606,0.03405536710857897,0.018451843927931436,0.010532353424211586,14.826185897435892,4.688780222496546,4.032184868313994,0.0044832422390022825,True,4.740784054157477,0.7147109452036045,63.943,2.541,73.7802059520738,79.76383076923078,87.00644545454544,90.4867,92.63497777777778,93.66446666666667,94.59001666666667
Rec-031_30s_3,30,1.75,6,77.73865352553167,18.654773783126924,0.010995439433957484,96.3934273086586,334.90212751796116,0.20511743528655002,0.15131677884584083,0.08844948105408494,0.05285109723050007,0.03163796952081238,0.018766523042400143,0.010949546731544696,12.514559090909074,3.918556982791218,3.1077921003995614,0.004298697492591103,True,4.355109209175348,0.849399173505427,65.816,1.854,77.73865352553167,82.96229090909092,88.13444999999999,92.37865555555555,93.39208461538462,94.33802500000002,95.47685
Rec-032_30s_4,30,2.0,6,78.11076834623479,17.55465596413594,0.013247992500017607,95.66542431037072,287.4381633742416,0.2325639505532623,0.1647974984989612,0.08959592001060673,0.04817605602187951,0.025620030632006362,0.013898193092559335,0.007522775752242602,12.192771717171723,3.9266732099748647,3.35790590347972,0.005112264242452943,True,4.311997550274403,0.8021505990909793,65.72,1.782,78.11076834623479,83.06977272727272,89.1053153846154,92.052375,93.44640833333331,94.48652307692306,95.26254444444444
Rec-G3_S60_1,60,2.0,6,74.1248919970986,21.776818852833962,0.00908866757265338,95.90171084993256,401.23458411656514,0.1979222673432988,0.14486903264172113,0.08577408727371133,0.05132650215034328,0.030946855718814732,0.018546414125337154,0.011165468608543993,14.613853846153845,6.2026165269587,4.83038722642933,0.006367838680686887,True,4.391841869411202,0.7002628452710966,65.442,1.96,74.1248919970986,79.98003076923077,86.40053076923076,90.31753571428571,92.38743571428573,94.01014285714287,94.59388461538461

File: roi_analysis/Dataset_giusti/feature_tables/output/feature_table_roi_ROI_x4-10_y1-5_offNonG31_offG30.csv
specimen,pausa_s,peso_rottura_kg,n_layers,T0,A,alpha,T_inf,t_star,heating_rate_t0,hr_t1,hr_t2,hr_t3,hr_t4,hr_t5,hr_t6,delta_T,sigma_T0,sigma_A,sigma_alpha,fit_ok,roi_std_spaziale_mean,roi_skew_spaziale_mean,bed_temp_C,bed_temp_std_C,T0,T1,T2,T3,T4,T5,T6
Rec-022_10s_1,10,2.5,6,83.77027074499948,11.442927948249357,0.011956305106489044,95.21319869324884,274.11846854062526,0.13681513786083999,0.09653494723882988,0.05352028308218746,0.03125023747309315,0.01842957724658929,0.01071814037659193,0.006183890680697438,7.703393846153816,5.011243345898743,4.085789889794965,0.010097125897288381,True,4.692293849030474,0.75818749191841,68.711,1.303,83.77027074499948,87.09596000000002,90.85020000000002,92.43590714285713,93.82480000000001,94.01489090909091,94.79935384615383
Rec-024_90s_1,90,1.75,6,74.8203906795522,20.365304239358043,0.011288191176238811,95.18569491891024,336.3163469626826,0.22988744761614033,0.166333534622645,0.09748390637545166,0.05638538701847986,0.03361036832957215,0.020415059180781018,0.012123365993887875,14.36545384615384,6.17865276852079,4.9682996281383005,0.006518229917252718,True,5.419508855754096,0.6464329029532602,65.416,2.467,74.8203906795522,79.97942307692308,87.18780000000001,89.72595,91.9448769230769,92.9769875,94.34487692307692
Rec-025_30s_1,30,1.75,6,77.48810368511677,18.813281447377747,0.01076064982399203,96.30138513249452,340.9898542485887,0.20244313369543787,0.15112813285852034,0.08824310370438353,0.05388753003838555,0.034048229641753906,0.02094197157673204,0.013303333200157759,12.811043636363635,3.492456307843125,2.7139077163330714,0.0054505478335859,True,4.937309575199092,0.7160842765843212,67.051,1.965,77.48810368511677,82.17092,88.47735833333333,91.23209090909091,92.66720909090908,94.64139999999999,94.98196363636363
Rec-026_60s_2,60,2.0,6,71.79731927174912,22.549921706891293,0.012191427973960261,94.34724097864041,326.0715702380296,0.27491574630800825,0.19382914434000584,0.11175745115253097,0.06262960436444422,0.036184245635344,0.0205683672360592,0.011479900073391084,15.153169999999989,3.408787440600241,2.750721454299737,0.003831321815743431,True,4.955937732046172,0.6856400138203581,64.007,2.429,71.79731927174912,78.39370000000001,85.28164166666667,89.24454444444444,91.2065,92.57828461538462,93.54687
Rec-028_30s_2,30,1.75,6,75.58900821560356,18.106127135185986,0.01244245292751434,93.69513535078954,303.4914463037404,0.2252846345791417,0.1557478793383854,0.08571268245114616,0.047661873066746706,0.026834951403267093,0.015046285250998246,0.008453924864837552,11.76773717948717,5.092002540833667,4.309504583976184,0.005791130394861555,True,4.851482295497838,0.707372317824503,64.356,1.958,75.58900821560356,81.17824615384617,86.82279230769231,89.82363000000001,91.5047076923077,92.65211000000002,92.94598333333334
Rec-029_10s_2,10,2.5,6,83.26594294995421,12.99631997241386,0.011023327983291045,96.26226292236807,301.4963707528724,0.143262697631714,0.10273398017344058,0.060522983611628056,0.03678669411109882,0.021711752088668396,0.013004155154139873,0.00799171420872492,7.9636183333333435,4.975926867756116,3.8407755408715376,0.008366250823894557,True,4.47515275406551,0.6145401666340525,70.217,1.174,83.26594294995421,87.13084166666665,90.493275,93.1006111111111,94.12836666666665,95.32843333333332,95.09446
Rec-030_90s_2,90,1.75,6,72.62031405693145,21.71912611374623,0.011500799605140548,94.33944017067768,337.3176949743325,0.2497873170329704,0.18381353268574782,0.10624173890162714,0.06235517522964785,0.03730563132816649,0.021234030533591658,0.01267949252158057,15.10648717948716,4.548817249495489,3.8263408731342436,0.004180267368844572,True,5.247741370121628,0.6327444147801892,63.943,2.541,72.62031405693145,78.22714615384615,85.29432727272727,88.85952727272728,91.1449888888889,92.3356,93.33363333333331
Rec-031_30s_3,30,1.75,6,76.51172100414259,18.94768622741061,0.010307480299852892,95.4594072315532,352.4978930993148,0.19530290251682883,0.14684506890907933,0.08876828689672275,0.05477839125148862,0.03386154648684939,0.020752666291371426,0.012523516535773502,12.658985606060611,3.782016441910797,2.8797882134421755,0.00407830104354613,True,4.755700939771331,0.7623934617723703,65.816,1.854,76.51172100414259,81.62057272727272,86.6191125,90.96924444444444,92.11069230769229,93.154025,94.27955833333333
Rec-032_30s_4,30,2.0,6,76.95648384168737,17.604454152688973,0.012652364599084625,94.56093799437635,297.5577750059992,0.22273797250769028,0.1602980011075729,0.08957048151132187,0.049524792836093845,0.027095762861016098,0.01510853573658142,0.008406738933923805,12.27763838383838,3.8448683818924456,3.240690550812248,0.004915436361468301,True,4.72157407731902,0.7162427043747961,65.72,1.782,76.95648384168737,81.73617272727273,87.67925384615386,90.65288749999999,92.16675,93.28204615384615,94.01381111111111
Rec-G3_S60_1,60,2.0,6,73.19831635724125,21.82444168372295,0.00859005956517072,95.0227580409642,418.2100894773486,0.18747325403977488,0.13959017549065106,0.08505947435577127,0.05235316242133972,0.03245428105636576,0.020003868370729438,0.012382869361267299,14.71853846153843,5.861828236084095,4.542807501570893,0.006000792318989237,True,4.745867655263926,0.6312971129455582,65.442,1.96,73.19831635724125,78.79374615384616,85.04545384615383,88.99999285714286,91.14770714285714,92.82578571428573,93.51228461538459
