Repository: Topfrank22/thermal-monitoring-and-predictive-modelling-additive-manufacturing

# 🔬 Thermal Monitoring and Predictive Modelling for Additive Manufacturing

> **University Project — Lab Data Science for Industrial Engineering**

> Politecnico di Milano · A.Y. 2025/2026
---

## 🎯 Project Overview

This project investigates whether **in situ thermal infrared video monitoring** during Fused Filament Fabrication (FFF) can predict the **mechanical failure load** of additively manufactured components.

In remote manufacturing, space applications, and autonomous fabrication facilities, trial and error production is unsustainable: **first time right manufacturing** is mandatory.

File: roi_analysis/Dataset_giusti/feature_tables/output/feature_table_roi_ROI_x4-10_y2-4_offNonG31_offG30.csv
specimen,pausa_s,peso_rottura_kg,n_layers,T0,A,alpha,T_inf,t_star,heating_rate_t0,hr_t1,hr_t2,hr_t3,hr_t4,hr_t5,hr_t6,delta_T,sigma_T0,sigma_A,sigma_alpha,fit_ok,roi_std_spaziale_mean,roi_skew_spaziale_mean,bed_temp_C,bed_temp_std_C,T0,T1,T2,T3,T4,T5,T6
Rec-022_10s_1,10,2.5,6,82.88767319370018,11.79583683402425,0.01245104892330883,94.68351002772442,268.9223163966872,0.1468705415118043,0.10214526177113134,0.055265242698477476,0.03155862687848023,0.018209176299460672,0.010355089190702193,0.00583999451505266,7.934822307692301,5.275980785760019,4.370773420720795,0.01023036213779772,True,2.9865954145672458,0.19882125155313735,68.711,1.303,82.88767319370018,86.42397,90.37307999999999,92.01130714285715,93.3747,93.5229181818182,94.3587923076923
Rec-024_90s_1,90,1.75,6,73.7670634092887,20.831311106789066,0.01169728801234366,94.59837451607777,329.53173443204184,0.24366984569084507,0.17425015884862596,0.10016515049158332,0.05679804238444775,0.03322744395161884,0.019821078436685444,0.011550412404987002,14.455299999999994,6.212705638297728,5.084162190934892,0.006428571931045062,True,3.4073408380017973,0.29625504602919467,65.416,2.467,73.7670634092887,79.33093076923078,86.5893923076923,89.25659999999999,91.59536153846153,92.58543750000001,93.78623076923077
Rec-025_30s_1,30,1.75,6,76.69430292547487,19.062849700360736,0.010981109590684568,95.7571526258356,337.1909955367563,0.20933124167040973,0.15533712295245536,0.08970641317382448,0.05423038748680927,0.03394406638229998,0.02067104537723717,0.013009725059481721,12.95705363636364,3.5429762731155723,2.7515819161490964,0.005336517167547791,True,3.0258668484630724,0.13477985351173885,67.051,1.965,76.69430292547487,81.53151,87.905325,90.78097272727273,92.20951818181818,94.18135,94.48856363636364
Rec-026_60s_2,60,2.0,6,70.97878922316305,22.91087809884195,0.012363091480958177,93.889667322005,323.9594853694007,0.28324928184506415,0.1987243606195178,0.11369496426963278,0.06319797533525756,0.03623165369286894,0.02043215549330326,0.01131061916680431,15.310574545454557,3.4557493442819074,2.7871774178999034,0.003892250830566302,True,2.8979496131227,0.40097974890051047,64.007,2.429,70.97878922316305,77.77624545454545,84.767325,88.80632222222222,90.81406153846154,92.1758846153846,93.08682
Rec-028_30s_2,30,1.75,6,74.6251429064044,18.582871227629887,0.01268834226308004,93.2080141340343,301.2006773277186,0.23578583036691037,0.16182298847133308,0.08801107382266612,0.04837561359383633,0.026929366095299796,0.014927564231609085,0.008292207851851814,11.97004230769231,5.325031052774042,4.543415432500399,0.00590265863251206,True,2.9235723687726587,0.4035176500015319,64.356,1.958,74.6251429064044,80.48400769230769,86.25738461538464,89.34189,91.12420769230769,92.22358999999999,92.45405
Rec-029_10s_2,10,2.5,6,82.58827738465777,13.192901641599455,0.011218127746182138,95.78117902625723,299.16073469110404,0.14799965595827874,0.10550901809242737,0.06157933213766578,0.03710088636097459,0.021694101788103246,0.012876416712297254,0.007845421926649799,8.132546666666684,5.203692781370868,4.0657827686768435,0.00869222945906372,True,2.87863428401965,0.12921979297517447,70.217,1.174,82.58827738465777,86.55923333333334,90.00524166666668,92.64287777777778,93.73121666666664,94.89136666666667,94.69178000000002
Rec-030_90s_2,90,1.75,6,71.87538037005395,21.97528061645444,0.011649446276758247,93.85066098650839,335.1223876901786,0.25599985095807287,0.18763994898267142,0.1076876265067389,0.06276998488662389,0.0373052876949138,0.021079736219726874,0.012503751286726787,15.215745512820504,4.604493582091834,3.8869184578881493,0.004226075773590849,True,3.1674185613672052,0.3495600107092673,63.943,2.541,71.87538037005395,77.64104615384616,84.77084545454545,88.40324545454547,90.73607777777778,91.90197777777777,92.85679166666667
Rec-031_30s_3,30,1.75,6,75.65171619717466,19.37166347590752,0.010329495266690884,95.02337967308219,354.0955359917803,0.20009950618231542,0.15035994777362413,0.09079537841787239,0.05597155923045244,0.034563581792492935,0.021160781796812425,0.01275603234940008,12.805018181818184,3.8880531911443,2.9514868484699353,0.00407285191469804,True,2.79710397192062,0.4317505969934747,65.816,1.854,75.65171619717466,80.96928181818181,86.0111,90.56952222222223,91.74049999999998,92.69096666666667,93.7743
Rec-032_30s_4,30,2.0,6,76.14651172356277,17.93198374141555,0.012922353611145989,94.07849546497832,294.40131984873153,0.2317234348558924,0.1655980349326939,0.09138991282636136,0.04989586907674739,0.026949714218628948,0.014840956672328017,0.008155193667747617,12.41783737373737,4.049227283497454,3.4452894208503397,0.005069853822407724,True,2.8203336507364125,0.3606455764311595,65.72,1.782,76.14651172356277,81.12671818181819,87.18580769230769,90.1786125,91.80793333333334,92.82399999999998,93.54455555555556
Rec-G3_S60_1,60,2.0,6,72.56736667368762,22.180211709598428,0.008695201468377505,94.74757838328604,416.4118850497653,0.19286140942622418,0.14308467597060096,0.08666181066528957,0.05302345840423158,0.032677982898982036,0.020022804771904098,0.012322043102358874,14.902600000000007,5.854630764751348,4.541668708876707,0.005832285193601782,True,3.3698190261062035,0.4848205617981618,65.442,1.96,72.56736667368762,78.32696153846153,84.67684615384616,88.69945,90.94612857142855,92.60019999999999,93.22956153846154

File: roi_analysis/Dataset_giusti/feature_tables/output/feature_table_roi_ROI_x4-10_y2-5_offNonG31_offG30.csv
specimen,pausa_s,peso_rottura_kg,n_layers,T0,A,alpha,T_inf,t_star,heating_rate_t0,hr_t1,hr_t2,hr_t3,hr_t4,hr_t5,hr_t6,delta_T,sigma_T0,sigma_A,sigma_alpha,fit_ok,roi_std_spaziale_mean,roi_skew_spaziale_mean,bed_temp_C,bed_temp_std_C,T0,T1,T2,T3,T4,T5,T6
Rec-022_10s_1,10,2.5,6,82.12952003530054,11.675408876641425,0.011506934687407273,93.80492891194197,283.242077252591,0.134348167392288,0.09604489765433187,0.05444223990774975,0.03243792492102262,0.019513476156539263,0.011582062973803804,0.006821903990473204,7.935717692307691,4.9230767720306385,3.9657279467693702,0.009630663672970899,True,3.326607438096225,0.24736885354933738,68.711,1.303,82.12952003530054,85.40569,89.19329,90.85474285714285,92.27826153846152,92.47794545454545,93.3414076923077
Rec-024_90s_1,90,1.75,6,72.65627626852303,21.121160974959814,0.010774437319568722,93.77743724348284,351.4118759419326,0.22756862504122552,0.16709869707203456,0.10034302891836357,0.05950345601501878,0.03631409718203767,0.02256353339285451,0.013720830878701252,14.745084615384599,5.916242527130998,4.653610942698769,0.006078885735787221,True,3.9197665504031125,0.25125476184112205,65.416,2.467,72.65627626852303,77.90744615384617,85.00339230769231,87.80152999999999,90.28026153846153,91.381225,92.65253076923076
Rec-025_30s_1,30,1.75,6,75.86943557147218,19.04166322986601,0.010279845540274809,94.9110988013382,353.6656255888624,0.1957453568329529,0.14804932237400356,0.08854874581207807,0.05527902894864084,0.035651344862473434,0.022409399991175413,0.014527068366061623,12.91433363636365,3.486165907510405,2.7215012599704385,0.005129296148234363,True,3.4467442915866986,0.20492967597710643,67.051,1.965,75.86943557147218,80.43762999999998,86.56193333333333,89.51575454545456,90.98891818181819,93.06355,93.35196363636364
Rec-026_60s_2,60,2.0,6,69.88031615248215,23.070216896057122,0.011713101558764349,92.95053304853927,337.9176599671169,0.2702237934862383,0.1931515091473629,0.11379893335712699,0.06523922018402288,0.038512052894792,0.02238216005911415,0.012781355715975109,15.532050909090913,3.477773666507832,2.778190112465862,0.0037273435451274668,True,3.4574474305225213,0.31425020703047585,64.007,2.429,69.88031615248215,76.41760909090908,83.29899166666668,87.42718888888889,89.49447692307695,90.99746153846152,91.94966
Rec-028_30s_2,30,1.75,6,73.72988875261306,18.591931663923543,0.01185546912078774,92.32182041653661,316.6749747639528,0.22041607173744138,0.15505885349288998,0.08777197224949587,0.05017712606657619,0.029027155132568806,0.016725800404117523,0.009656671841752765,12.154991666666675,5.108723111118788,4.259670605266919,0.005620391842658158,True,3.3972451252611493,0.3247564054545995,64.356,1.958,73.72988875261306,79.2658,84.91691538461538,88.02637000000001,89.90749230769231,91.09483999999999,91.42079166666667
Rec-029_10s_2,10,2.5,6,81.91248323328695,12.886085611001597,0.010713453020076607,94.79856884428855,306.7602686868176,0.13805447280615077,0.09992892383680425,0.05975264315169528,0.03683035853508798,0.022062124082935036,0.0134057903645795,0.008352068410292526,8.004841666666664,4.891993934712625,3.7375680381684644,0.00850968714218911,True,3.223319714865838,0.19179194279122116,70.217,1.174,81.91248323328695,85.65250833333333,88.92349999999999,91.52364444444443,92.63871666666667,93.7979888888889,93.65735
Rec-030_90s_2,90,1.75,6,70.8339599418509,22.204930316329268,0.010717898602661372,93.03889025818017,357.4434683864072,0.2379901916095786,0.1788269952866618,0.10728966557594306,0.06529636463868589,0.040455538602494304,0.0239274545897822,0.014798227448063882,15.468725000000006,4.511685440246939,3.7011413978432812,0.004041627900819129,True,3.739066460123665,0.2851270580796445,63.943,2.541,70.8339599418509,76.25089999999999,83.18958181818181,86.89013636363637,89.34833333333333,90.68152222222221,91.719625
Rec-031_30s_3,30,1.75,6,74.60380915936965,19.59663860059247,0.009743586845274118,94.20044775996212,370.5802398316558,0.1909415500803238,0.14582317992072757,0.0906116658614514,0.05741228566739734,0.03643601093487396,0.022936676467449783,0.01422927506149146,12.912950757575771,3.775763022887733,2.750332335116943,0.003962439090002522,True,3.2753173014270978,0.35388545673099103,65.816,1.854,74.60380915936965,79.7903909090909,84.6478125,89.26006666666666,90.55163846153845,91.62270833333334,92.70334166666667
Rec-032_30s_4,30,2.0,6,75.14094070570292,17.931042948121593,0.012369018587506875,93.0719836538245,304.0291080075155,0.22178940351870008,0.1607955714387145,0.09102725439628379,0.05100259888836512,0.02828372933119001,0.015978600302080957,0.009008355041779277,12.467658585858587,3.9735979068078535,3.317370485575253,0.004985624896202404,True,3.2979437089806996,0.30478451623450553,65.72,1.782,75.14094070570292,79.94546363636364,85.88312307692308,88.8976875,90.61799166666667,91.73404615384615,92.41312222222223
Rec-G3_S60_1,60,2.0,6,71.780893271797,22.181609129367608,0.008194486025530082,93.96250240116461,434.6262106351498,0.18176688603437335,0.13719194448716135,0.08552701626837826,0.05383069509854306,0.034113190348947726,0.021500182220653266,0.01360634109030408,14.961269230769219,5.562163598332112,4.321647845158479,0.005551663679392431,True,3.71726462914143,0.42308476278785695,65.442,1.96,71.780893271797,77.25735384615385,83.41391538461538,87.45704285714285,89.7568,91.47225,92.21862307692307

File: roi_analysis/Dataset_giusti/feature_tables/output/feature_table_roi_ROI_x4-12_y1-4_offNonG31_offG30.csv
specimen,pausa_s,peso_rottura_kg,n_layers,T0,A,alpha,T_inf,t_star,heating_rate_t0,hr_t1,hr_t2,hr_t3,hr_t4,hr_t5,hr_t6,delta_T,sigma_T0,sigma_A,sigma_alpha,fit_ok,roi_std_spaziale_mean,roi_skew_spaziale_mean,bed_temp_C,bed_temp_std_C,T0,T1,T2,T3,T4,T5,T6
Rec-022_10s_1,10,2.5,6,83.8533659820298,11.780375742433288,0.013476311312644798,95.63374172446309,254.37022946382214,0.15875601088496008,0.10715854009100623,0.055118094873525245,0.030123033319269087,0.016574084556089105,0.00901743786418163,0.004840431506176535,7.598089999999999,5.398996457645655,4.557048096550288,0.01074834807773803,True,4.2678730898317925,0.8271857654394816,68.711,1.303,83.8533659820298,87.69361,91.52297999999999,93.3689,94.48106153846153,94.88649,95.2917
Rec-024_90s_1,90,1.75,6,75.54948770941607,20.12609040548015,0.012281648633517515,95.67557811489621,315.16347570706415,0.24718157072651525,0.17418120836180281,0.09739402034662713,0.0535736807047933,0.030575406039217545,0.01773800546123695,0.01006140442961255,14.132261538461549,6.728353555710329,5.646259498756669,0.00705861818982692,True,4.797864954714834,0.7564143704286711,65.416,2.467,75.54948770941607,80.9681,88.47105833333335,90.79932000000001,92.82055000000001,93.88658749999999,95.10036153846156
Rec-025_30s_1,30,1.75,6,78.22775577050976,18.93473557599753,0.010941149743110343,97.1624913465073,337.6366259496985,0.20716777728318764,0.15389867252328138,0.08921600511489428,0.05393434992639363,0.033878097047062114,0.02063048657103027,0.013029833634837666,13.184200000000004,3.4040160360284397,2.649637041166083,0.0049145632442286775,True,4.336130282427814,0.9195495777572025,67.051,1.965,78.22775577050976,82.93554,89.6671090909091,92.19306363636363,93.53867,95.2629,96.11974000000001
Rec-026_60s_2,60,2.0,6,72.77676327966844,22.06908062580756,0.0127737255623027,94.845843905476,313.3128086664601,0.2819043793263973,0.19546626368208836,0.10977591983456376,0.05984089149152475,0.033678901773640996,0.018634641537859174,0.010114928724245605,14.733595454545451,3.533204825057107,2.8949597241733867,0.004093860805683188,True,4.39845763371614,0.7262725767517688,64.007,2.429,72.77676327966844,79.47145454545455,86.44581666666666,90.08588888888889,92.16165384615383,93.26453076923076,94.20505
Rec-028_30s_2,30,1.75,6,75.94746474347517,18.263904227494212,0.013441095410398802,94.21136897096937,287.46521641289127,0.24548687928813573,0.1651296934975115,0.08662241420745949,0.04584869597657529,0.024650968401287457,0.01319456825656245,0.007078305162171265,11.716741666666678,5.465988814852071,4.7538578978782855,0.006211260145204626,True,4.320281332008954,0.7950160249579029,64.356,1.958,75.94746474347517,81.91792499999998,87.78006666666668,90.80987000000002,92.24630000000002,93.3834,93.63466666666666
Rec-029_10s_2,10,2.5,6,83.53789759550955,13.272383123210176,0.011756049894687254,96.81028071871972,290.119329435971,0.15603079821786386,0.1096586013417708,0.06236982099297682,0.03660338022044357,0.020900412178713728,0.012075193430432684,0.007198603314644735,8.26405656565656,5.537264264152221,4.497471816429454,0.00849500193547453,True,3.9840890506956295,0.7353437835785468,70.217,1.174,83.53789759550955,87.63455454545455,91.31864545454545,93.7779,94.90815454545455,95.97734444444444,95.89861111111111
Rec-030_90s_2,90,1.75,6,73.03728549816722,21.75148493431721,0.01257400687807546,94.78877043248443,315.88321078188307,0.27350332117245935,0.19599763302329765,0.10763453873957449,0.06010817984600634,0.034206349834379784,0.01847253357934122,0.010534398851463943,14.996532575757598,4.751448095465591,4.074961396812502,0.0045700719998976,True,4.603499055817184,0.7645549107326409,63.943,2.541,73.03728549816722,79.08105833333333,86.40761,89.96561,92.01228888888889,93.1698111111111,94.07759090909093
Rec-031_30s_3,30,1.75,6,77.27823841517912,18.580373193435154,0.011008479180045784,95.85861160861427,334.412725787811,0.20454165145741168,0.15083759155407386,0.08811325468493288,0.05271467836820088,0.03147929942654627,0.018695113026448194,0.010880932308435528,12.44932803030305,3.9289049572161514,3.1277031329126226,0.004349675241495229,True,4.202992335672788,0.8800087662560315,65.816,1.854,77.27823841517912,82.47436363636363,87.629925,91.832425,92.92820769230768,93.83363636363637,94.92369166666668
Rec-032_30s_4,30,2.0,6,77.4906478635389,17.94452880887472,0.012891023885412814,95.43517667241362,295.1216634858031,0.23132334948768235,0.1658026782440962,0.09163481696243007,0.04999550866482169,0.027102054589778473,0.014914373813959337,0.008225094868360788,12.627087500000016,3.747440152689671,3.2020375853339704,0.004756022042162643,True,4.155926241991856,0.8779896908706304,65.72,1.782,77.4906478635389,82.35815,88.67458333333336,91.5158375,93.00991818181818,93.99977692307691,94.98523750000001
Rec-G3_S60_1,60,2.0,6,73.79879698364353,21.6016161105062,0.009103432364622773,95.40041309414973,400.07146879383686,0.19664885122853884,0.14386401013377076,0.08510653967823892,0.05088458103318239,0.03070174381500949,0.0183563493113598,0.011041937818447898,14.510299999999972,6.112893265359987,4.77525543564327,0.006142400648362112,True,4.276701522000068,0.710879793465241,65.442,1.96,73.79879698364353,79.61125384615386,86.0117,89.8329357142857,91.95639230769231,93.49862142857141,94.12155384615383

File: roi_analysis/Dataset_giusti/feature_tables/output/feature_table_roi_ROI_x4-12_y1-5_offNonG31_offG30.csv
specimen,pausa_s,peso_rottura_kg,n_layers,T0,A,alpha,T_inf,t_star,heating_rate_t0,hr_t1,hr_t2,hr_t3,hr_t4,hr_t5,hr_t6,delta_T,sigma_T0,sigma_A,sigma_alpha,fit_ok,roi_std_spaziale_mean,roi_skew_spaziale_mean,bed_temp_C,bed_temp_std_C,T0,T1,T2,T3,T4,T5,T6
Rec-022_10s_1,10,2.5,6,82.93690496500655,11.717791603936407,0.012641224763753544,94.65469656894295,265.69225525063047,0.14812723740018427,0.10244942146227992,0.054912195968457894,0.031155388912189764,0.017788631933759146,0.010050251034005565,0.00560687993092976,7.665687692307699,5.084676232380842,4.199401057995794,0.010094497898389218,True,4.53249087921703,0.7876257999949994,68.711,1.303,82.93690496500655,86.56442,90.28524,92.15746153846155,93.33666153846154,93.77807,94.2301076923077
Rec-024_90s_1,90,1.75,6,74.26660708172358,20.50273965064668,0.011324816542625144,94.76934673237025,336.2667179916754,0.23218976516478002,0.1681401266850156,0.0983720188958569,0.05669099223834733,0.03379959124089621,0.02045816035438848,0.012128436408992131,14.47482500000001,6.331226135449931,5.121588256763063,0.0065462627968256885,True,5.2413385716667635,0.6588439952611843,65.416,2.467,74.26660708172358,79.421275,86.7795,89.2902,91.47825833333333,92.64165,93.8961
Rec-025_30s_1,30,1.75,6,77.27014840219209,18.94189517402546,0.01029124685353774,96.21204357621755,353.04504987203757,0.1949357191097312,0.1473913045435301,0.08825619140402467,0.05497323858532705,0.03549772125308219,0.02226313074394618,0.014450075110327166,13.174240000000012,3.334426777197297,2.583477087100946,0.0046980616053993495,True,4.6959395759332665,0.8228498236171328,67.051,1.965,77.27014840219209,81.73398,88.21184545454545,90.86524545454546,92.25599,94.09549166666666,94.90822000000001
Rec-026_60s_2,60,2.0,6,71.55502728202178,22.28615403599805,0.012102026047898978,93.84118131801984,327.04791373815357,0.26970761665113735,0.19064512665460112,0.11036637881496499,0.06211324867990338,0.036030584178984804,0.02056603505720772,0.011527790500909825,15.008720909090897,3.510146480467359,2.8583896798871526,0.0038378689401318295,True,4.849295296892302,0.6474501145935064,64.007,2.429,71.55502728202178,78.0071090909091,84.902,88.65297777777778,90.79643846153847,92.03965384615384,93.01583
Rec-028_30s_2,30,1.75,6,74.8912765193027,18.350280448810366,0.012602417597180766,93.24155696811307,301.857750446085,0.23125789724128992,0.15945507273834378,0.08708164808246066,0.047958292614489056,0.02680316873543112,0.014917092433229613,0.008319446143439742,11.954474999999974,5.219471463557452,4.454667126302385,0.005815525198958102,True,4.700127528079313,0.7162840282947428,64.356,1.958,74.8912765193027,80.58014166666668,86.34930833333333,89.43614,90.99776923076924,92.20775,92.53461666666665
Rec-029_10s_2,10,2.5,6,82.77737445379991,12.990949812325251,0.011239231209417904,95.76832426612516,297.55302910324275,0.1460082885706676,0.10421816630330184,0.06076435537618692,0.03650654435695318,0.021365016776284072,0.01264494332216429,0.007711642690929356,8.169664646464653,5.207401737290461,4.140545663300144,0.008261286788940187,True,4.276162600015836,0.7002735854802892,70.217,1.174,82.77737445379991,86.6504909090909,90.16351818181819,92.59557777777778,93.77195454545455,94.83224444444444,94.82015555555556
Rec-030_90s_2,90,1.75,6,71.91773437670383,21.95473541931183,0.011565832233903594,93.87246979601566,336.99624277942934,0.25392478659950174,0.18689436294881648,0.10768807818811867,0.06301389913396038,0.037517988504449325,0.02128696113423954,0.012698546763376808,15.288137878787879,4.593787942284002,3.842753603340817,0.004269814981065161,True,5.0904961798687065,0.6632042243096817,63.943,2.541,71.91773437670383,77.58801666666666,84.73597,88.38682,90.58137777777777,91.8947,92.87615454545454
Rec-031_30s_3,30,1.75,6,76.11501626507675,18.851849167512658,0.01034508902676002,94.9668654325894,351.25138273027,0.1950240579569702,0.14648291424646198,0.08838688638203972,0.05454100441127324,0.03359770599039163,0.02058968543325351,0.01238092150498112,12.596715151515141,3.7981319072441,2.9144776603336804,0.004142901377993432,True,4.583636444881613,0.7768695320235363,65.816,1.854,76.11501626507675,81.1912181818182,86.1739375,90.48122500000001,91.70008461538461,92.70401818181817,93.78793333333334
Rec-032_30s_4,30,2.0,6,76.40142699848941,17.99177971463895,0.012298647072330538,94.39320671312836,305.72534614464666,0.22127454891346032,0.16104586237720572,0.09146454570681975,0.05131150552033331,0.02860922648706492,0.016181877705095018,0.009171532708196893,12.709559999999996,3.6775155090244294,3.0912137927538947,0.004593180134829222,True,4.545545975529646,0.7658640094686726,65.72,1.782,76.40142699848941,81.08389000000001,87.29209166666665,90.173675,91.77861818181817,92.84956923076923,93.79345
Rec-G3_S60_1,60,2.0,6,72.91111694150572,21.658930227212846,0.008598020811234989,94.57004716871857,417.25344336340464,0.18622393284266262,0.13862205139212025,0.084430775599315,0.051942835631064874,0.03223180326265843,0.01982939570412604,0.012269411637701764,14.622561538461511,5.78753428200712,4.481302550415107,0.005794987732804489,True,4.61471781483538,0.6368248797598207,65.442,1.96,72.91111694150572,78.4645153846154,84.70003846153847,88.55963571428572,90.76024615384617,92.36316428571429,93.0870769230769

File: roi_analysis/Dataset_giusti/feature_tables/output/feature_table_roi_ROI_x4-12_y2-4_offNonG31_offG30.csv
specimen,pausa_s,peso_rottura_kg,n_layers,T0,A,alpha,T_inf,t_star,heating_rate_t0,hr_t1,hr_t2,hr_t3,hr_t4,hr_t5,hr_t6,delta_T,sigma_T0,sigma_A,sigma_alpha,fit_ok,roi_std_spaziale_mean,roi_skew_spaziale_mean,bed_temp_C,bed_temp_std_C,T0,T1,T2,T3,T4,T5,T6
Rec-022_10s_1,10,2.5,6,82.13135576012864,12.063952152601205,0.013135783776663312,94.19530791272985,260.82690577246774,0.15846946696858136,0.10803280278719536,0.056509169152481525,0.03135839261333838,0.01751624712643593,0.009677748586573762,0.0052771909504271035,7.87708538461537,5.340207585309959,4.483324576039061,0.0102229563451192,True,2.9699590363452923,0.24426711703000012,68.711,1.303,82.13135576012864,85.97543,89.88119,91.78976153846153,92.95875384615384,93.32860000000001,93.85251538461537
Rec-024_90s_1,90,1.75,6,73.20117748823967,21.03289445072956,0.011799573849739963,94.23407193896922,328.3809212407807,0.2481791913451693,0.17730353951128838,0.10142808387096473,0.05711713085890106,0.0333233009628208,0.019749781741680288,0.011454646407898603,14.59612051282052,6.3850654114096885,5.26603599836603,0.006475137449916686,True,3.3633112566479526,0.3244161629670593,65.416,2.467,73.20117748823967,78.81723333333333,86.23308333333334,88.9143,91.184775,92.312975,93.41335384615385
Rec-025_30s_1,30,1.75,6,76.55074528964164,19.154934769688964,0.010530651780214945,95.7056800593306,348.2647200770193,0.20171394793232625,0.15152761532995218,0.08965692190275709,0.055234094990187985,0.0353051104287804,0.021903318991101765,0.014074305115401413,13.279150000000001,3.414143168622815,2.6504383710313077,0.004735004116879181,True,2.8718046520779876,0.4120115885231798,67.051,1.965,76.55074528964164,81.17515,87.67750000000001,90.47893636363636,91.85316,93.71423333333333,94.4543
Rec-026_60s_2,60,2.0,6,70.78040482781985,22.67784770187153,0.012281941443211914,93.45825252969138,324.8771786226446,0.27852799753246404,0.19586707936804437,0.11247173071079004,0.06275948292748366,0.03611189541707957,0.02044133419904315,0.011359709469493207,15.175833636363635,3.5483572749061185,2.8938675239167186,0.003863701403310841,True,2.967566872256653,0.23980552692610288,64.007,2.429,70.78040482781985,77.45123636363637,84.44235,88.28845555555556,90.48315384615384,91.71706923076925,92.62707
Rec-028_30s_2,30,1.75,6,73.99792605264186,18.836682931702143,0.012825511390455412,92.834608984344,300.01504315068365,0.2415900914989429,0.16548654082560385,0.08941293159671358,0.048724944903903604,0.02695260640902898,0.01484545452481724,0.008194351138768154,12.159816666666657,5.402116118697367,4.642868143807615,0.005865361990212604,True,2.923583113021129,0.36091712327377157,64.356,1.958,73.99792605264186,79.95800000000001,85.8394,89.02686,90.68726153846153,91.85717,92.11781666666667
Rec-029_10s_2,10,2.5,6,82.13040517633263,13.253022669324988,0.011371539497598624,95.38342784565762,296.87653564424255,0.15070727074679904,0.10714608310863297,0.062075989406208266,0.03707153704416336,0.02155927453617554,0.012681373377255238,0.007688967550248088,8.32980909090908,5.409470758137054,4.325506867130093,0.00854445480813102,True,2.7854328212842105,0.3025130312709056,70.217,1.174,82.13040517633263,86.11869090909092,89.70411818181819,92.20158888888889,93.43021818181819,94.4619,94.4485
Rec-030_90s_2,90,1.75,6,71.21367440024122,22.243075777279746,0.011695635951124671,93.45675017752096,335.3259670671582,0.2601469167243433,0.19081649041791876,0.10926981633113925,0.06355606334086603,0.037621212686163925,0.021210193612484766,0.012579604656283388,15.397587878787874,4.6321359085442095,3.8868216154627664,0.0042957275334545115,True,3.1265086137834452,0.3882054743632107,63.943,2.541,71.21367440024122,77.05496666666666,84.2467,87.97957,90.25173333333333,91.54047777777777,92.45255454545453
Rec-031_30s_3,30,1.75,6,75.34156130523056,19.256219416134556,0.010374761393953533,94.59778072136511,352.5685000274863,0.19977868179201122,0.14993098639940716,0.09033643940220557,0.05566688157828159,0.034243635609200115,0.020956077222002437,0.012582868567296792,12.75326136363634,3.8976507063589017,2.9863408760358845,0.004129656293218947,True,2.773507609025278,0.4244499957152767,65.816,1.854,75.34156130523056,80.61086363636365,85.63922500000001,90.124425,91.40163846153847,92.30635454545455,93.36412499999999
Rec-032_30s_4,30,2.0,6,75.4931682287013,18.389391109890393,0.012789568808260642,93.88255933859169,298.7596992016151,0.2351923829419597,0.16901823961845128,0.0938489402164298,0.05144826484649671,0.02802430637069164,0.015494557968861088,0.008585176931475808,12.855002500000012,3.860282152863985,3.2755605868037523,0.004840358938574012,True,2.743017056536466,0.43110361831268335,65.72,1.782,75.4931682287013,80.49571,86.82774166666665,89.7877,91.46938181818182,92.46085384615387,93.35071250000001
Rec-G3_S60_1,60,2.0,6,72.3116772020676,22.040002583928334,0.008700976798553804,94.35167978599594,415.6887646457169,0.19176955112282631,0.1422464134703563,0.08612541355395048,0.052678075377492604,0.032501788860152536,0.01987951770363291,0.012229919929659206,14.816476923076905,5.793567231008834,4.492016597577322,0.005648176552701776,True,3.339717645038622,0.49159190616115217,65.442,1.96,72.3116772020676,78.03713076923079,84.36760769230771,88.30952857142857,90.60839230769231,92.19920714285713,92.85360769230769

File: roi_analysis/Dataset_giusti/feature_tables/output/feature_table_roi_ROI_x4-12_y2-5_offNonG31_offG30.csv
specimen,pausa_s,peso_rottura_kg,n_layers,T0,A,alpha,T_inf,t_star,heating_rate_t0,hr_t1,hr_t2,hr_t3,hr_t4,hr_t5,hr_t6,delta_T,sigma_T0,sigma_A,sigma_alpha,fit_ok,roi_std_spaziale_mean,roi_skew_spaziale_mean,bed_temp_C,bed_temp_std_C,T0,T1,T2,T3,T4,T5,T6
Rec-022_10s_1,10,2.5,6,81.41291626585165,11.928767948078956,0.012201108214178604,93.3416842139306,273.8344405747566,0.1455441885963366,0.10196341637403758,0.05585129695640494,0.03231968204155076,0.01881699777439007,0.010844707908319014,0.00617428270556241,7.891832307692312,5.008359941374168,4.093279617475951,0.009644784663836534,True,3.276729926070883,0.2793495426353219,68.711,1.303,81.41291626585165,84.99346,88.74444999999999,90.67026923076924,91.90881538461538,92.3326,92.88529230769231
Rec-024_90s_1,90,1.75,6,72.11077596830953,21.34683844398831,0.010871477573053246,93.45761441229783,350.2421951458123,0.2320716753994098,0.1702399919398567,0.10176089421224734,0.05995218403751893,0.03649163912540479,0.022536006752812823,0.013642834638968454,14.90838397435897,6.050783898321655,4.7971938736558215,0.006092450385809029,True,3.8530487884172495,0.2663248039747727,65.416,2.467,72.11077596830953,77.42140833333333,84.6781,87.49914,89.91586666666666,91.150225,92.3297923076923
Rec-025_30s_1,30,1.75,6,75.73554742702947,19.15446665194671,0.009880153171144454,94.89001407897618,364.7380548009428,0.18924906443281198,0.14469862351885088,0.0884371521528089,0.056137560083373166,0.03688845387365445,0.023570556373803994,0.015565110274610912,13.242979999999989,3.366058851442742,2.606964417557705,0.00457723913043139,True,3.2966356291968117,0.36258618568240913,67.051,1.965,75.73554742702947,80.11328,86.35581818181818,89.24770909090908,90.67119,92.64215833333333,93.35625999999999
Rec-026_60s_2,60,2.0,6,69.71821585112764,22.842666320337567,0.011626375691035471,92.56088217146521,339.1005421916741,0.2655774204252074,0.1903028906315057,0.11256066589209439,0.06479571556512145,0.03839981251859677,0.022406785495660924,0.012848608698825231,15.40918818181818,3.560349248061779,2.874973903168776,0.0036899724323593472,True,3.4783903658918898,0.23852813007752935,64.007,2.429,69.71821585112764,76.12588181818181,83.01345,86.94666666666666,89.19626153846153,90.57283076923076,91.53506999999999
Rec-028_30s_2,30,1.75,6,73.13198076978304,18.849543879764077,0.01200924274277927,91.98152464954711,314.9881536385763,0.22636874804275614,0.15883924248516848,0.08925067516945616,0.05055245427540475,0.029037403915321894,0.01661249298166132,0.009523160266504889,12.346208333333351,5.165574746101382,4.343404523918595,0.005557820826849092,True,3.360213948277163,0.3151028599622034,64.356,1.958,73.13198076978304,78.77574999999999,84.53615,87.75543,89.51633076923076,90.76917999999999,91.12195833333334
Rec-029_10s_2,10,2.5,6,81.53262197817384,12.920672014056894,0.010806495483412932,94.45329399223073,305.33301036901105,0.1396271837625657,0.10096571794763588,0.06010357053990722,0.03682491992393538,0.022000499767412716,0.013286680234021951,0.008258774789579459,8.195384848484835,5.0672451040476805,3.956711045859635,0.008305875393116181,True,3.1089166739256147,0.31588243932212495,70.217,1.174,81.53262197817384,85.26758181818182,88.66384545454545,91.11777777777779,92.37946363636364,93.40936666666666,93.46296666666666
Rec-030_90s_2,90,1.75,6,70.20151316947701,22.480391579476493,0.010769941966891496,92.6819047489535,357.47699091604153,0.24211251270395806,0.18199861633938302,0.10892198050560731,0.06613013476928556,0.04080367461496754,0.024071895184517664,0.014879546878309353,15.66183484848483,4.517631155775848,3.679894577434802,0.004093321441467347,True,3.672260963573457,0.3124364309619891,63.943,2.541,70.20151316947701,75.69518333333333,82.69735,86.50258,88.90325555555556,90.35393333333334,91.35701818181816
Rec-031_30s_3,30,1.75,6,74.34030053202417,19.460541853590446,0.009802493760364394,93.80084238561462,368.4398815052724,0.19076184009313046,0.1454486949104123,0.09011935575855708,0.05703614889808895,0.036039004138374006,0.022660358936804677,0.013994454617012764,12.86151515151515,3.7834552511685144,2.794137177503993,0.004016638418499056,True,3.2218493362890293,0.3518337089469303,65.816,1.854,74.34030053202417,79.47281818181818,84.3169375,88.86240000000001,90.24813076923078,91.27616363636363,92.33433333333333
Rec-032_30s_4,30,2.0,6,74.58474698317582,18.356672221126736,0.01217312015557904,92.94141920430255,309.6845528572762,0.22345797660435573,0.1631632284948727,0.09320371434558858,0.05259657097759455,0.029501104982808606,0.016783671610146225,0.009567903441085652,12.901117499999998,3.7962981453418405,3.157287211062316,0.0047487371155490125,True,3.198650161364722,0.34665920739250383,65.72,1.782,74.58474698317582,79.36852,85.56134166666665,88.5420125,90.31539090909092,91.40783846153846,92.2696375
Rec-G3_S60_1,60,2.0,6,71.55575939070187,22.045520994701512,0.008195710948650093,93.60128038540338,434.04706882260524,0.18067871778497066,0.13636489418192116,0.08500541895568067,0.05349869913000129,0.03394682672721148,0.021364650534152888,0.013519645511815679,14.880246153846159,5.509537265282933,4.257890336384637,0.005379784816249197,True,3.666765431615287,0.43487996433751147,65.442,1.96,71.55575939070187,76.99726153846153,83.13906923076924,87.09875,89.45024615384615,91.10472142857142,91.87750769230769

File: roi_analysis/Dataset_giusti/feature_tables/output/feature_table_roi_ROI_x4-8_y1-4_offNonG31_offG30.csv
specimen,pausa_s,peso_rottura_kg,n_layers,T0,A,alpha,T_inf,t_star,heating_rate_t0,hr_t1,hr_t2,hr_t3,hr_t4,hr_t5,hr_t6,delta_T,sigma_T0,sigma_A,sigma_alpha,fit_ok,roi_std_spaziale_mean,roi_skew_spaziale_mean,bed_temp_C,bed_temp_std_C,T0,T1,T2,T3,T4,T5,T6
Rec-022_10s_1,10,2.5,6,85.46991635841901,11.447668804440394,0.012393342050584254,96.91758516285941,267.5266602749769,0.1418748751752327,0.09883709916935542,0.05362783041260211,0.030703227064182038,0.017724176311894116,0.010126580014560047,0.005726301829055817,7.695499230769215,5.31360022183271,4.3819304754569615,0.01094615963192617,True,4.6167967482028756,0.7610393421483524,68.711,1.303,85.46991635841901,88.86957,92.74204999999998,94.42883571428571,95.30691428571427,96.02761818181817,96.56506923076921
Rec-024_90s_1,90,1.75,6,76.74782741230982,19.867634549158904,0.012443762748377224,96.61546196146872,311.07274340905883,0.2472281307011959,0.1730516868262269,0.09602278888998984,0.052513120584607116,0.02968743606830273,0.01709952091516406,0.009646907136932554,14.082153846153844,6.629340186334197,5.558394441580846,0.007211315553866023,True,5.228316928548372,0.6602866576008045,65.416,2.467,76.74782741230982,82.17187692307691,89.62001538461537,91.88994,93.89309999999999,94.56688888888888,96.25403076923075
Rec-025_30s_1,30,1.75,6,79.30232761265218,18.871817070244024,0.01096739097065919,98.1741446828962,336.7437134008936,0.2069745961361263,0.15364559314683518,0.08879044639053822,0.05361232972830587,0.033638288524779465,0.020460098339620824,0.012907985439624261,13.064635454545439,3.3426556885906153,2.5471194253833236,0.005258458885839455,True,4.793259805644064,0.7395283874297599,67.051,1.965,79.30232761265218,84.03371000000001,90.72168333333333,92.77055833333333,94.73491818181819,96.37302307692306,97.09834545454545
Rec-026_60s_2,60,2.0,6,73.40850650150402,22.374769917444816,0.013204642859031125,95.78327641894884,306.6426274330169,0.29545084581285214,0.2023440335895339,0.1112031722696693,0.059521592567920285,0.032855863375498603,0.01778071290931763,0.009454513457131114,14.824336363636363,3.353278398712962,2.725588999074335,0.004182578889185384,True,4.74555654815579,0.6663117858177968,64.007,2.429,73.40850650150402,80.43851818181818,87.3926769230769,91.35263333333334,93.17708461538463,94.21754285714285,95.26285454545454
Rec-028_30s_2,30,1.75,6,77.61077670917113,17.651718802450794,0.013024355923578127,95.26249551162192,291.62733425715606,0.22990226834603542,0.1562199691417747,0.08360438645903144,0.04513282496006402,0.02473746038383024,0.013529288920087514,0.007399371473186829,11.454540384615399,5.117595574037432,4.386929310175913,0.006053649739799237,True,4.709039480256247,0.67925647941937,64.356,1.958,77.61077670917113,83.18848461538461,88.96039999999999,91.70047272727273,93.19602142857143,94.44897999999999,94.64302500000001
Rec-029_10s_2,10,2.5,6,85.35001035412012,12.546107024306218,0.010582253490104434,97.89611737842634,307.04166388449704,0.13276608484518823,0.09648210064592676,0.05805607408560406,0.03593387748991258,0.021698860844020458,0.013242366421719479,0.008312846702899985,8.243401666666685,5.1561746359791645,3.986334720224107,0.00913076415367242,True,4.377586153022669,0.5247119385012903,70.217,1.174,85.35001035412012,88.83790833333332,92.32503333333331,94.54124999999999,95.911675,96.63354,97.08131
Rec-030_90s_2,90,1.75,6,74.13494535270905,21.70773257270342,0.012786263940528354,95.84267792541247,311.79114716071064,0.2775607982249905,0.1973685836210705,0.10729632317912502,0.05933291156051726,0.033445368604862635,0.017912833847048948,0.010097285216842116,14.93487884615385,4.590162911875684,3.9418796921422103,0.004559441670625532,True,4.966213192295466,0.6645366888273753,63.943,2.541,74.13494535270905,80.31194615384614,87.58796363636364,91.18731818181818,93.18438,94.20202222222223,95.24682499999999
Rec-031_30s_3,30,1.75,6,78.51425648566074,18.545909985738074,0.010805135254297016,97.06016647139882,338.8087793717635,0.20039106580991753,0.14861048837646512,0.08767860732619681,0.052859499377149455,0.0319252678927692,0.01910889376115823,0.011253759393727025,12.562725757575777,3.77140157300767,2.962681837354738,0.004249768177521326,True,4.596020905179885,0.7845777511983173,65.816,1.854,78.51425648566074,83.5592909090909,88.767775,92.97482222222222,93.91606153846153,94.94830833333334,96.12201666666668
Rec-032_30s_4,30,2.0,6,79.08317096408172,17.30257818830257,0.012594990487679227,96.38574915238428,297.3212704584845,0.21792580769399694,0.1570689562182818,0.08799811185644893,0.04868401806848908,0.02676483119743166,0.014932213578962602,0.008348251676462167,12.217815151515154,3.8136364289618965,3.1967613397344055,0.005032971759480425,True,4.524145370510136,0.7550808307510511,65.72,1.782,79.08317096408172,83.69991818181819,89.69306923076923,92.44716666666666,94.03015833333332,94.99676428571426,95.91773333333335
Rec-G3_S60_1,60,2.0,6,74.79201591197659,21.44591810966341,0.009272563922795801,96.23793402164,393.97929029671906,0.19885864655489804,0.14441495652999067,0.08460327227953403,0.05018009885647832,0.029947498122734596,0.01776253300626231,0.010567970459565033,14.299392857142863,6.4727599710053365,5.051299451558886,0.006861513305364824,True,4.635466064091226,0.6368714479809571,65.442,1.96,74.79201591197659,80.678,87.08626428571428,90.7963,92.96147857142857,94.52379285714285,94.97739285714286

File: roi_analysis/Dataset_giusti/feature_tables/output/feature_table_roi_ROI_x4-8_y1-5_offNonG31_offG30.csv
specimen,pausa_s,peso_rottura_kg,n_layers,T0,A,alpha,T_inf,t_star,heating_rate_t0,hr_t1,hr_t2,hr_t3,hr_t4,hr_t5,hr_t6,delta_T,sigma_T0,sigma_A,sigma_alpha,fit_ok,roi_std_spaziale_mean,roi_skew_spaziale_mean,bed_temp_C,bed_temp_std_C,T0,T1,T2,T3,T4,T5,T6
Rec-022_10s_1,10,2.5,6,84.40698427938966,11.41203015525405,0.011578742682078095,95.8190144346437,280.206837170993,0.13213696064780237,0.09426647735631272,0.053245200272195425,0.031622353005065836,0.018926063347483917,0.01121852886228096,0.006585989638414899,7.747556923076942,4.97743269950668,4.001423509767301,0.010263737554124467,True,4.932740042750713,0.7499569127568922,68.711,1.303,84.40698427938966,87.60552,91.36565999999999,93.08475714285714,94.02914285714284,94.76795454545454,95.35307692307694
Rec-024_90s_1,90,1.75,6,75.41983215543708,20.175939880660152,0.011366524652881852,95.59577203609723,333.9426444825925,0.22933031804858575,0.16555823859528782,0.09667042641611012,0.05570283714717641,0.033084515676529105,0.019988346771506908,0.011849543081133883,14.381915384615397,6.208935719061771,5.0000633179753295,0.006656183654853148,True,5.702800226627684,0.6205125910635666,65.416,2.467,75.41983215543708,80.50523846153845,87.78636923076925,90.22805,92.42557692307693,93.2088,94.88715384615385
Rec-025_30s_1,30,1.75,6,78.24511592175014,18.838159972830113,0.010286196111100437,97.08327589458025,352.6368029773378,0.193773007852813,0.14653228071662713,0.08761357439793764,0.05458564432378756,0.03525500796109578,0.022115971326036234,0.014357605406354373,13.037326363636353,3.2726717813693362,2.494384604330205,0.004986735360662089,True,5.178805410954946,0.722422633970844,67.051,1.965,78.24511592175014,82.70561000000001,89.14002500000002,91.34538333333334,93.31143636363639,95.04913846153846,95.74293636363636
Rec-026_60s_2,60,2.0,6,72.04621856608203,22.571670866757728,0.012570612814593289,94.61788943283976,318.8914773874717,0.2837397350444467,0.19788772506448002,0.11192534021664481,0.06173327182876137,0.0350629655387548,0.019542898350591746,0.010711497012284302,15.086336363636363,3.3282860662157425,2.700932342771587,0.003915646647749961,True,5.235805538744845,0.621567006382951,64.007,2.429,72.04621856608203,78.85074545454546,85.74063846153845,89.80037777777777,91.67910769230768,92.87695714285715,93.93708181818182
Rec-028_30s_2,30,1.75,6,76.40899759085411,17.76974360239766,0.012166634196468034,94.17874119325177,307.1349361048441,0.21619797017540043,0.15069396153035577,0.08403661476461341,0.04724586996444817,0.026941619831653895,0.015332144600882966,0.008725334984728501,11.690015384615378,4.9191076848736355,4.130933515530971,0.005708906690401182,True,5.129196156826695,0.6516838457799565,64.356,1.958,76.40899759085411,81.71598461538461,87.39392307692307,90.19904545454546,91.82712857142857,93.14152,93.40599999999999
Rec-029_10s_2,10,2.5,6,84.41483574172754,12.36257698443901,0.010070519406289712,96.77741272616655,316.2587728287932,0.12449757143354359,0.09188081123470257,0.056662197383281626,0.03589424809561825,0.022210140653570225,0.0138819772553212,0.008912800881001787,8.151656666666696,4.836784989242301,3.6661875754978532,0.008861078576284874,True,4.704179944642253,0.5613275271674482,70.217,1.174,84.41483574172754,87.71443333333332,91.05773333333333,93.25223,94.64709166666667,95.37762,95.86609000000001
Rec-030_90s_2,90,1.75,6,72.95973497442147,21.841234006665214,0.011719942586541618,94.80096898108668,333.2520964142748,0.25597800857733666,0.18727155597945297,0.10711565492375476,0.062232982927829326,0.03679790958191587,0.020761850160668,0.012276330797955443,15.195611538461534,4.461191509395582,3.7573925701645634,0.004237184980395075,True,5.4919828173360665,0.6127381948317977,63.943,2.541,72.95973497442147,78.71333846153847,85.80577272727272,89.4767,91.624,92.80356666666667,93.90895
Rec-031_30s_3,30,1.75,6,77.20282949098323,18.8756250208399,0.010076287989408394,96.07845451182314,358.1338933438314,0.19019623369006566,0.14392308818110833,0.08798974880898755,0.05488906578856152,0.03429801188227065,0.021252269940163635,0.012971123258025937,12.700076515151508,3.6551359147647164,2.7374473625920923,0.004018766852706993,True,5.018804140973114,0.7294295699509434,65.816,1.854,77.20282949098323,82.13878181818183,87.159925,91.49856666666668,92.56085384615383,93.686425,94.83885833333333
Rec-032_30s_4,30,2.0,6,77.812070097868,17.38829790535492,0.012093207666185888,95.20036800322292,306.70483740007546,0.21028029753096214,0.15354873239932873,0.088034645768472,0.04986651216647845,0.02807620202410203,0.016032272028294103,0.009173332241143523,12.290591919191911,3.7395063531839825,3.09484695063214,0.004815026002256401,True,4.956767976201047,0.6934147527787533,65.72,1.782,77.812070097868,82.29076363636364,88.19885384615385,90.9944111111111,92.67148333333334,93.7158857142857,94.58135555555555
Rec-G3_S60_1,60,2.0,6,73.800465944435,21.473203677064312,0.008780148316441227,95.27366962149932,410.0048071540213,0.1885379131137758,0.13926575306215636,0.08393663039457026,0.05118502927157491,0.031396157180378595,0.019145553219594106,0.011709285682252945,14.398257142857133,6.114961454570994,4.743517091288377,0.006446260461928558,True,4.994251741621164,0.6008245339951096,65.442,1.96,73.800465944435,79.43083571428573,85.67242142857144,89.42511428571429,91.65967142857143,93.28016428571429,93.82909285714287
