Repository: Topfrank22/thermal-monitoring-and-predictive-modelling-additive-manufacturing

# 🔬 Thermal Monitoring and Predictive Modelling for Additive Manufacturing

> **University Project — Lab Data Science for Industrial Engineering**

> Politecnico di Milano · A.Y. 2025/2026
---

## 🎯 Project Overview

This project investigates whether **in situ thermal infrared video monitoring** during Fused Filament Fabrication (FFF) can predict the **mechanical failure load** of additively manufactured components.

In remote manufacturing, space applications, and autonomous fabrication facilities, trial and error production is unsustainable: **first time right manufacturing** is mandatory.

File: roi_analysis/Dataset_giusti/feature_tables/output/feature_table_roi_ROI_x4-8_y2-4_offNonG31_offG30.csv
specimen,pausa_s,peso_rottura_kg,n_layers,T0,A,alpha,T_inf,t_star,heating_rate_t0,hr_t1,hr_t2,hr_t3,hr_t4,hr_t5,hr_t6,delta_T,sigma_T0,sigma_A,sigma_alpha,fit_ok,roi_std_spaziale_mean,roi_skew_spaziale_mean,bed_temp_C,bed_temp_std_C,T0,T1,T2,T3,T4,T5,T6
Rec-022_10s_1,10,2.5,6,83.3851939768746,11.784150860822256,0.012162343111630065,95.16934483769685,273.4426992258164,0.14332288604853108,0.10052083524743032,0.055166511588836946,0.0319141873374846,0.018612873105276817,0.010745864109583503,0.006141402666719278,7.981987692307712,5.247210184046037,4.298002112553909,0.010377093599010108,True,3.0232902809271986,0.23209368267427055,68.711,1.303,83.3851939768746,86.82612,90.78455,92.54925,93.50035000000001,94.15352727272729,94.80810769230771
Rec-024_90s_1,90,1.75,6,74.33738039397751,20.603568235841024,0.011651855537078043,94.94094862981854,329.69286349511236,0.2400698006323495,0.17189947500224223,0.0990266193393202,0.05627631211568492,0.032990852427617096,0.019681216985365506,0.011515332102239163,14.450938461538456,6.1980865848554405,5.052529737783451,0.006535122360981748,True,3.5017052028398137,0.23082985398555622,65.416,2.467,74.33738039397751,79.76432307692309,87.0705076923077,89.6303,91.96633846153847,92.74567777777777,94.21526153846155
Rec-025_30s_1,30,1.75,6,77.34178535720768,19.090251598406265,0.010511319336060507,96.43203695561395,348.4086353664351,0.20066373075658778,0.15081788014152547,0.0891666463947999,0.0549809279670889,0.03517217507123852,0.02183997805009217,0.014045003836715888,13.177826363636385,3.332661098029927,2.546457879773022,0.004866468990239161,True,3.0560876729580837,0.2059846883156632,67.051,1.965,77.34178535720768,81.95591,88.46704166666666,90.82495833333331,92.73581818181819,94.50193846153846,95.13373636363639
Rec-026_60s_2,60,2.0,6,71.19710763010622,22.885977336921194,0.012694445737202149,94.08308496702742,317.64229155104044,0.2905247974463842,0.20190180986492248,0.11355643628788041,0.06226687094336384,0.03516950808544284,0.019489731416451873,0.010619267910035507,15.239609090909099,3.3655203699151337,2.7344846789219694,0.003936520608048086,True,3.032554370689418,0.21252738238450739,64.007,2.429,71.19710763010622,78.15406363636363,85.17227692307694,89.24398888888891,91.1898076923077,92.39159285714285,93.39367272727273
Rec-028_30s_2,30,1.75,6,75.26918007910793,18.302881146121084,0.012494953232495063,93.572061225229,303.56153704337294,0.22869364394069858,0.15785860005193025,0.08665562590188285,0.04796704221015732,0.026941391286810557,0.015100547182990727,0.008463799170511368,11.906283333333334,5.204226007845985,4.4172917520493895,0.005863194923527211,True,3.030947419892151,0.26324077238999094,64.356,1.958,75.26918007910793,80.9027,86.71145384615384,89.64710000000001,91.35004285714285,92.60818,92.80898333333333
Rec-029_10s_2,10,2.5,6,83.62266966923202,12.629746303685145,0.010245381144250163,96.25241597291716,314.6281907866267,0.12939656463643898,0.09499391486137436,0.058092382234338505,0.03650967383306665,0.022403430492435525,0.01388898815898205,0.008848956452010382,8.311239999999984,5.092399737038222,3.892332187032737,0.009141071926435786,True,2.962885176561143,-0.003969450015633082,70.217,1.174,83.62266966923202,87.04685,90.46915,92.73482,94.14777500000001,94.88046999999999,95.35808999999999
Rec-030_90s_2,90,1.75,6,72.14563738911518,22.071379212770186,0.011843177999156863,94.21701660188536,331.5526978316757,0.261395272703728,0.19060736593621858,0.10838512090482291,0.06261199696781732,0.03681803319553855,0.020648566511678183,0.012142075705683328,15.276865384615363,4.506927778221984,3.8033760239379695,0.004289794427435397,True,3.22341538464333,0.3079591295564556,63.943,2.541,72.14563738911518,78.03868461538462,85.18999090909091,88.90369090909091,91.13552000000001,92.26724444444443,93.31554999999999
Rec-031_30s_3,30,1.75,6,76.21522375091449,19.306302308949352,0.01012372414449308,95.52152605986385,359.1481780691376,0.19545167882599304,0.14770595108224369,0.09009352385161264,0.05607670789389283,0.03496264050241052,0.021615338541045363,0.01316208959670804,12.843071212121217,3.776067713366896,2.8207901165757616,0.004019264045129104,True,2.84840284345616,0.39104678078276595,65.816,1.854,76.21522375091449,81.37104545454545,86.449825,90.98474444444444,92.09158461538462,93.11654166666666,94.21411666666667
Rec-032_30s_4,30,2.0,6,76.86671810399132,17.703261502077236,0.01248860042559636,94.56997960606856,301.0080331212657,0.22108895912928542,0.15979017358065067,0.08996187053856546,0.050019938696806814,0.027638595391891493,0.015495887920449968,0.008706045246605523,12.39797272727273,3.9797458586597023,3.3367549582157627,0.005040817697469006,True,2.86465699676163,0.34012150632798827,65.72,1.782,76.86671810399132,81.59802727272726,87.60489230769232,90.4581,92.20895000000002,93.16694285714287,93.996
Rec-G3_S60_1,60,2.0,6,73.1388978469617,21.79435503257804,0.008856465551890735,94.93325287953974,409.1251340297052,0.1930209545717039,0.1422023003897537,0.08533014975489865,0.05181157715352087,0.03164574516993927,0.0192149664821002,0.01170162134558084,14.571414285714297,6.113025808652742,4.7525748703934285,0.006245759106734395,True,3.503035629219356,0.39716576980891377,65.442,1.96,73.1388978469617,78.90567142857142,85.23770714285715,89.0395,91.37846428571429,92.96277142857143,93.47708571428572

File: roi_analysis/Dataset_giusti/feature_tables/output/feature_table_roi_ROI_x4-8_y2-5_offNonG31_offG30.csv
specimen,pausa_s,peso_rottura_kg,n_layers,T0,A,alpha,T_inf,t_star,heating_rate_t0,hr_t1,hr_t2,hr_t3,hr_t4,hr_t5,hr_t6,delta_T,sigma_T0,sigma_A,sigma_alpha,fit_ok,roi_std_spaziale_mean,roi_skew_spaziale_mean,bed_temp_C,bed_temp_std_C,T0,T1,T2,T3,T4,T5,T6
Rec-022_10s_1,10,2.5,6,82.57169929453673,11.67075547113866,0.01123656345577167,94.24245476567539,288.0652210517609,0.13113918442824396,0.09449303564735428,0.054281800469188554,0.032738234608352366,0.01989342620563294,0.01197559967927669,0.007141974656706374,7.975406153846151,4.905150823222727,3.8994306234287204,0.009798472960746544,True,3.3968441086566883,0.2783368104077484,68.711,1.303,82.57169929453673,85.75694000000001,89.55343000000002,91.33905,92.3547642857143,93.04749090909091,93.73234615384617
Rec-024_90s_1,90,1.75,6,73.1544634776786,20.924034583449455,0.01071714662266817,94.07849806112806,352.0850706023949,0.22424594656860733,0.16492957348552703,0.09930940523768524,0.05905437742700137,0.03613479014577096,0.02246883602594903,0.0137239233375136,14.73344615384616,5.88683694208243,4.610569654014641,0.006154832267415256,True,4.0360333730241305,0.2265750766778639,65.416,2.467,73.1544634776786,78.28289999999998,85.41583076923077,88.11785,90.61365384615384,91.50338888888888,93.01634615384614
Rec-025_30s_1,30,1.75,6,76.46737119963981,19.03718015913771,0.009849184726097871,95.50455135877752,364.9425409643142,0.18750070405135258,0.14348250077597177,0.0876852629261016,0.05573962800320789,0.03667520807099623,0.023467221628014116,0.015517041392271126,13.115452727272725,3.311721374901118,2.5297538820983316,0.004730310302430379,True,3.5176427012468494,0.257290063047377,67.051,1.965,76.46737119963981,80.81522,87.05363333333334,89.5299,91.45626363636364,93.31485384615385,93.93067272727272
Rec-026_60s_2,60,2.0,6,70.02754310639256,23.038693661331333,0.012071402930909655,93.0662367677239,330.4187855865699,0.27810935418772476,0.1967566159116908,0.11383278573964767,0.06428657619617213,0.03734270990360167,0.021302351654528654,0.011958018203474668,15.46329999999999,3.4041496150389596,2.745835134688216,0.0037969336868465685,True,3.6043009663026524,0.21558712867138072,64.007,2.429,70.02754310639256,76.74045454545455,83.66236153846154,87.83081111111112,89.81414615384617,91.1723642857143,92.20375454545454
Rec-028_30s_2,30,1.75,6,74.31218615656954,18.338322158229772,0.011649272241009912,92.65050831479931,319.74877998460175,0.21362810726456308,0.15120576786346826,0.08644224842490901,0.04980312119276036,0.029086367341181387,0.016954274320320113,0.00988254787395499,12.087742307692324,5.004209717332998,4.146673270808723,0.00560869301568276,True,3.5226218313665796,0.2545891146258476,64.356,1.958,74.31218615656954,79.63350769230769,85.31563846153846,88.28364545454545,90.10044285714285,91.43403,91.72125000000001
Rec-029_10s_2,10,2.5,6,82.88185242169222,12.393905500180253,0.009693526742680278,95.27575792187247,324.8835186729979,0.12014065441224947,0.0896794626079227,0.056314525450614855,0.036288925924132305,0.022861505548189845,0.01454271141416345,0.009493190552966954,8.179619999999986,4.767189856056005,3.5811679832539194,0.00891849119495577,True,3.3269127258158626,0.11867093001819205,70.217,1.174,82.88185242169222,86.09025000000001,89.34898333333332,91.57516000000001,93.008,93.74884,94.26987
Rec-030_90s_2,90,1.75,6,71.09908519262747,22.260741295688405,0.010866862516612267,93.35982648831587,354.20955806426764,0.24190441517811911,0.18104754368861514,0.10785336313459302,0.06518794717238258,0.04004792744672726,0.023556735862923367,0.014471976640487796,15.5173032051282,4.435455991321572,3.6435725766918656,0.004105488243480641,True,3.8242271966354413,0.26650804222345725,63.943,2.541,71.09908519262747,76.60873846153847,83.56177272727274,87.33631818181819,89.69727999999999,91.00285555555556,92.12604166666667
Rec-031_30s_3,30,1.75,6,75.10182120693855,19.577874698845896,0.0095060442585137,94.67969590578446,377.33169794185665,0.18610814337486467,0.143069047436413,0.08993754949499601,0.057622654376983766,0.03697715896694949,0.023541464061483094,0.014775451568787186,12.944668939393935,3.6898282851032795,2.624766644222013,0.003928251176523353,True,3.362034948949642,0.32849820022545934,65.816,1.854,75.10182120693855,80.14247272727272,85.0194625,89.63695555555556,90.85370769230771,91.99714999999999,93.08714166666665
Rec-032_30s_4,30,2.0,6,75.7713803957915,17.732672669854416,0.012005570823131804,93.5040530656459,309.9713944218457,0.21289085762135093,0.15580960599137877,0.08969172650031505,0.051014846637474916,0.02884256036685411,0.016536895442281707,0.009500427386623041,12.443921212121197,3.9206271931432664,3.2288997410322846,0.00497623672617167,True,3.378011413636134,0.28895446989436385,65.72,1.782,75.7713803957915,80.36204545454545,86.25916923076923,89.13943333333333,90.96592499999998,92.02329999999999,92.80596666666665
Rec-G3_S60_1,60,2.0,6,72.29492945811738,21.783071455355437,0.008368334047518843,94.07800091347282,426.15314294633384,0.18228801851938672,0.13657589001146206,0.08429364703978606,0.052609165283240916,0.0330180072708645,0.02060712595596064,0.012897199947969784,14.62698571428568,5.80612088819444,4.507306469208889,0.005930068347933187,True,3.855281788678507,0.37321279982447114,65.442,1.96,72.29492945811738,77.78980714285716,83.93252142857143,87.76469999999999,90.14693571428573,91.79847142857145,92.41679285714284

File: roi_analysis/Dataset_giusti/feature_tables/output/feature_table_roi_STD_ROI_wide_2_6_depth_1_2.csv
specimen,pausa_s,peso_rottura_kg,n_layers,T0,A,alpha,T_inf,t_star,heating_rate_t0,hr_t1,hr_t2,hr_t3,hr_t4,hr_t5,hr_t6,hr_t7,hr_t8,hr_t9,hr_t10,hr_t11,hr_t12,hr_t13,hr_t14,hr_t15,hr_t16,hr_t17,hr_t18,hr_t19,hr_t20,hr_t21,hr_t22,hr_t23,hr_t24,hr_t25,hr_t26,hr_t27,hr_t28,hr_t29,delta_T,sigma_T0,sigma_A,sigma_alpha,fit_ok,roi_std_spaziale_mean,roi_skew_spaziale_mean,bed_temp_C,bed_temp_std_C,T0,T1,T2,T3,T4,T5,T6,T7,T8,T9,T10,T11,T12,T13,T14,T15,T16,T17,T18,T19,T20,T21,T22,T23,T24,T25,T26,T27,T28,T29
Rec-027_std_2,0.0,2.5,29,102.36402958072227,5023.638544969708,1.0000008260656296e-06,5126.002574550431,1239.1291420908412,0.005023642694824845,0.005023642694824845,0.00502337728582784,0.005023099333078514,0.005022828092814019,0.005022572771997848,0.005022332531147606,0.0050220805835772386,0.005021822789844423,0.005021566683201356,0.005021320632258922,0.0050210754302192255,0.005020841118639572,0.005020614348916309,0.005020376711931608,0.005020151636568574,0.0050199115115266355,0.005019676417648468,0.005019471451543519,0.005019259801451462,0.005019037285682254,0.0050188273268407,0.005018612358163235,0.005018402417097458,0.005018189975716352,0.005017985070306592,0.005017787699945761,0.005017594518678496,0.005017401344848574,0.005017210687062495,6.079629120879133,0.956063224681069,5448295.995670525,0.001085239427563627,False,6.810590111102743,1.1306501901116377,,,102.36402958072227,103.03327857142857,103.2782090909091,102.84629230769231,102.52483076923077,103.7747,103.46787777777779,102.74251428571428,104.25186666666669,103.24960000000002,104.30252,104.87191818181819,104.8199266666667,105.35002000000001,105.38259285714287,105.93273636363637,106.51458571428574,106.11111538461539,107.20465714285714,106.40639090909093,106.00671428571427,107.36360714285715,106.24850909090907,107.27057142857143,107.28670000000001,108.00654615384616,108.52146666666665,109.500675,109.34255384615386,109.1129076923077
Rec-G3_std_1,0.0,3.25,22,103.86133685426613,4630.354681368841,1.0000000022163978e-06,4734.216018223107,,0.004630354691631549,0.004630354691631549,0.004630107745966058,0.004629853097042374,0.004629610807736384,0.0046293554145842505,0.00462910775069409,0.004628870129261363,0.004628625577082635,0.004628385666207435,0.004628161194945598,0.004627925164742954,0.004627695316833867,0.004627460081633685,0.00462723642646762,0.00462701201094256,0.004626782979516085,0.00462656861020382,0.004626359648240222,0.0046261437564936725,0.004625936355697399,0.00462572973515428,0.004625575546732588,,,,,,,,3.768199999999979,2.260904046627321,17836397.60950942,0.0038541074223224655,False,6.6147547009366745,1.0268072533594226,,,103.86133685426613,103.56826428571428,104.23895714285716,104.61112142857142,105.53635833333334,104.66656923076924,104.80107857142855,105.28761666666666,105.33457692307692,106.10365714285714,105.43867333333331,106.32877333333333,106.22746000000002,106.4642,106.66190714285713,107.10308666666668,107.26280714285714,107.92186428571429,108.4991846153846,109.97601333333336,108.60804285714286,109.17017142857142,107.33646428571426,,,,,,,
STD_OLS_global,,,51,102.67446563051234,4844.979444718235,1.0000000002677424e-06,4947.653910348748,,0.004844979446015442,,,,,,,,,,,,,,,,,,,,,,,,,,,,,,6.079629120879133,0.8724807852167743,5025502.087738856,0.0010379265218868514,False,,,,,102.67446563051234,,,,,,,,,,,,,,,,,,,,,,,,,,,,,

File: roi_analysis/Dataset_giusti/feature_tables/output/feature_table_roi_STD_ROI_wide_2_6_depth_1_3.csv
specimen,pausa_s,peso_rottura_kg,n_layers,T0,A,alpha,T_inf,t_star,heating_rate_t0,hr_t1,hr_t2,hr_t3,hr_t4,hr_t5,hr_t6,hr_t7,hr_t8,hr_t9,hr_t10,hr_t11,hr_t12,hr_t13,hr_t14,hr_t15,hr_t16,hr_t17,hr_t18,hr_t19,hr_t20,hr_t21,hr_t22,hr_t23,hr_t24,hr_t25,hr_t26,hr_t27,hr_t28,hr_t29,delta_T,sigma_T0,sigma_A,sigma_alpha,fit_ok,roi_std_spaziale_mean,roi_skew_spaziale_mean,bed_temp_C,bed_temp_std_C,T0,T1,T2,T3,T4,T5,T6,T7,T8,T9,T10,T11,T12,T13,T14,T15,T16,T17,T18,T19,T20,T21,T22,T23,T24,T25,T26,T27,T28,T29
Rec-027_std_2,0.0,2.5,29,99.76309850536217,4992.014339544445,1.0000000048190226e-06,5091.777438049807,,0.004992014363601075,0.004992014363601075,0.004991750625808062,0.004991474423247111,0.004991204890904395,0.004990951177769815,0.004990712449646955,0.004990462088517802,0.004990205918037788,0.004989951424024395,0.004989706922393778,0.004989463264320594,0.004989230428133356,0.004989005086313607,0.004988768945660423,0.004988545287531989,0.0049883066744881265,0.004988073060928239,0.004987869385435672,0.004987659068043129,0.004987437953391458,0.004987229316600086,0.0049870157015182845,0.0049868070823907455,0.004986595978691634,0.004986392363512028,0.004986196235935319,0.004986004271074657,0.004985812313604501,0.004985622856335381,6.311759340659307,0.7492266363599627,4669944.555581767,0.0009360711677135639,False,6.794649902794157,1.320989620342449,,,99.76309850536217,100.29757142857144,100.57108181818181,100.21885384615383,99.95999999999998,101.13561250000001,100.80242222222222,100.27432857142857,101.58637499999999,100.79639,101.76248000000001,102.17627272727273,102.19424666666667,102.65619000000001,102.74510000000001,103.2486,103.69619285714286,103.49203076923078,104.45861428571432,103.86044545454546,103.42999999999999,104.67055714285716,103.86372727272727,104.76875,104.76145000000001,105.4987923076923,106.0208,106.73492499999999,106.75963846153847,106.60933076923075
Rec-G3_std_1,0.0,3.25,22,101.55127173494012,4734.396292221536,1.0000000028833458e-06,4835.947563956476,,0.004734396305872438,0.004734396305872438,0.00473414381146864,0.00473388344071852,0.004733635707300156,0.004733374575599166,0.004733121346832571,0.00473287838617211,0.004732628339035457,0.004732383037489962,0.004732153522477766,0.004731912188801485,0.004731677176331622,0.004731436655521087,0.004731207974941903,0.004730978516918859,0.00473074433927754,0.004730525153200372,0.0047303114959721315,0.004730090753252387,0.004729878692270074,0.004729667429072789,0.00472950977611893,,,,,,,,3.9517142857142886,2.037399608271479,16182893.434371317,0.003419973274524769,False,6.547314886259414,1.151965121257252,,,101.55127173494012,101.32620714285714,101.97232142857142,102.27732142857143,103.10607499999999,102.4427,102.51766428571428,103.04576666666668,103.07732307692308,103.83833571428572,103.20255333333334,103.94309333333332,103.90933333333332,104.23893571428573,104.47154285714286,104.79943333333333,105.01687142857143,105.70435714285713,106.27533076923078,107.39013999999999,106.49521428571427,107.01985714285713,105.27792142857143,,,,,,,
STD_OLS_global,,,51,100.0500503313541,4877.978522147889,1.0000000081082372e-06,4978.028572479243,,0.004877978561699696,,,,,,,,,,,,,,,,,,,,,,,,,,,,,,6.311759340659307,0.6996222503083197,4381313.574154825,0.0008987404299577261,False,,,,,100.0500503313541,,,,,,,,,,,,,,,,,,,,,,,,,,,,,

File: roi_analysis/Dataset_giusti/feature_tables/output/feature_table_roi_STD_ROI_wide_3_10_depth_1_3.csv
specimen,pausa_s,peso_rottura_kg,n_layers,T0,A,alpha,T_inf,t_star,heating_rate_t0,hr_t1,hr_t2,hr_t3,hr_t4,hr_t5,hr_t6,hr_t7,hr_t8,hr_t9,hr_t10,hr_t11,hr_t12,hr_t13,hr_t14,hr_t15,hr_t16,hr_t17,hr_t18,hr_t19,hr_t20,hr_t21,hr_t22,hr_t23,hr_t24,hr_t25,hr_t26,hr_t27,hr_t28,hr_t29,delta_T,sigma_T0,sigma_A,sigma_alpha,fit_ok,roi_std_spaziale_mean,roi_skew_spaziale_mean,bed_temp_C,bed_temp_std_C,T0,T1,T2,T3,T4,T5,T6,T7,T8,T9,T10,T11,T12,T13,T14,T15,T16,T17,T18,T19,T20,T21,T22,T23,T24,T25,T26,T27,T28,T29
Rec-027_std_2,0.0,2.5,29,96.4332469222566,5063.107282952862,1.000000032810571e-06,5159.540529875118,9064.238067608923,0.005063107449076303,0.005063107449076303,0.005062839955290323,0.005062560662980843,0.005062286448362647,0.00506202912200018,0.005061787837688103,0.005061533911025961,0.0050612732487331025,0.005061015973873642,0.005060767990158436,0.005060520862014237,0.00506028470987652,0.005060056158837775,0.005059816655173363,0.005059589811804324,0.005059347800538534,0.00505911085995717,0.00505890344065723,0.005058690971167642,0.005058466707498444,0.005058255099393737,0.005058038442099982,0.005057826008939571,0.005057611898830197,0.005057406226788256,0.0050572073060489425,0.005057011764473854,0.005056817916065308,0.0050566257606291685,6.659405952380979,0.611728797391136,3677998.8932429245,0.0007268850592941419,False,4.629010317000707,1.2319905715936654,,,96.4332469222566,96.5009357142857,97.08805454545455,97.14115833333335,96.49546153846154,97.7592875,97.89215,97.56009230769232,97.93264999999998,98.16006666666667,98.98925555555554,98.77014,99.10482857142856,99.70284444444445,99.66150769230768,100.06594000000001,100.43735384615387,100.18844166666666,100.65554285714288,100.4911,100.41646666666666,101.13664615384617,100.65393,101.20312142857141,101.37569166666667,102.2765,103.1754125,103.09911249999999,103.333725,103.16034166666668
Rec-G3_std_1,0.0,3.25,22,98.74810497917949,4337.430589610609,1.0000000000006073e-06,4436.178694589788,,0.0043374305896132425,0.0043374305896132425,0.004337199266150477,0.0043369607267507325,0.004336733042289347,0.004336494528531209,0.004336262532279887,0.004336039943183066,0.004335810139155938,0.004335586128085751,0.004335375857257647,0.004335154758726987,0.004334939451387481,0.004334719097566075,0.004334509591206137,0.004334299372588806,0.004334084830079833,0.004333884022134794,0.0043336882794603486,0.004333486045392805,0.0043332917651235855,0.004333098215747378,0.004332953781547437,,,,,,,,3.322576923076923,1.4058419590141105,11606545.347083902,0.002677293890483143,False,4.656349291713488,1.4411372672176563,,,98.74810497917949,98.72386923076922,99.0543846153846,99.29618461538462,100.01505000000002,99.58350833333334,99.72239230769233,100.24994545454545,100.36949999999999,100.78352307692309,100.2339357142857,100.92043571428572,100.88166428571427,101.10012307692308,101.41846153846153,101.77494285714286,102.01686923076923,102.64658461538463,102.98508333333332,104.74067142857143,103.30589230769232,103.72338461538462,102.04644615384615,,,,,,,
STD_OLS_global,,,51,96.92358309263132,4776.110340791593,1.0000000123800247e-06,4873.033923884224,,0.0047761103999199575,,,,,,,,,,,,,,,,,,,,,,,,,,,,,,6.659405952380979,0.5538940242853574,3412022.5015147016,0.0007148334053874341,False,,,,,96.92358309263132,,,,,,,,,,,,,,,,,,,,,,,,,,,,,

File: roi_analysis/Dataset_giusti/feature_tables/output/feature_table_roi_STD_ROI_wide_3_10_depth_1_4.csv
specimen,pausa_s,peso_rottura_kg,n_layers,T0,A,alpha,T_inf,t_star,heating_rate_t0,hr_t1,hr_t2,hr_t3,hr_t4,hr_t5,hr_t6,hr_t7,hr_t8,hr_t9,hr_t10,hr_t11,hr_t12,hr_t13,hr_t14,hr_t15,hr_t16,hr_t17,hr_t18,hr_t19,hr_t20,hr_t21,hr_t22,hr_t23,hr_t24,hr_t25,hr_t26,hr_t27,hr_t28,hr_t29,delta_T,sigma_T0,sigma_A,sigma_alpha,fit_ok,roi_std_spaziale_mean,roi_skew_spaziale_mean,bed_temp_C,bed_temp_std_C,T0,T1,T2,T3,T4,T5,T6,T7,T8,T9,T10,T11,T12,T13,T14,T15,T16,T17,T18,T19,T20,T21,T22,T23,T24,T25,T26,T27,T28,T29
Rec-027_std_2,0.0,2.5,29,95.07311569407196,5048.699083894722,1.0000000089004464e-06,5143.772199588794,6214.434985995617,0.005048699128830398,0.005048699128830398,0.005048432396270298,0.005048153898762585,0.0050478804644962134,0.005047623870425472,0.005047383272753131,0.0050471300687079486,0.005046870148200108,0.005046613605485806,0.005046366327475297,0.0050461199026010355,0.005045884422498063,0.0050456565218630805,0.0050454176997710865,0.005045191501946173,0.005044950179388859,0.005044713913085967,0.005044507084053715,0.005044295219203491,0.005044071593737184,0.005043860587820539,0.005043644547083677,0.0050434327184592466,0.005043219217658063,0.005043014130911512,0.005042815776254931,0.00504262079114625,0.005042427494385747,0.005042235885779842,6.791574999999995,0.5788301062769389,3531707.359064309,0.0006999593564385136,False,4.7204305686488395,1.235499179712805,,,95.07311569407196,95.1344,95.7137,95.776275,95.17167692307693,96.367075,96.4858125,96.22976153846153,96.56776666666667,96.82642222222222,97.59722222222223,97.3686,97.74029285714285,98.31521111111111,98.2780923076923,98.68986,99.02306923076922,98.86315,99.30190000000002,99.17495000000001,99.11611666666666,99.78501538461539,99.41409,99.92095714285713,100.10268333333335,100.96345833333334,101.8136125,101.720325,102.06731666666666,101.925975
Rec-G3_std_1,0.0,3.25,22,97.48100765491125,4520.696208926604,1.0000000047718054e-06,4618.1772165815155,,0.004520696230498487,0.004520696230498487,0.004520455133127697,0.004520206514931252,0.004519969210317386,0.00451972061884596,0.004519478820259868,0.004519246826300551,0.004519007312564783,0.004518773836550703,0.004518554681333141,0.004518324240919574,0.0045180998363872965,0.004517870172148533,0.004517651813699542,0.00451743271289877,0.004517209105512742,0.004516999813005169,0.004516795799786641,0.004516585020899857,0.004516382531876284,0.004516180804627506,0.004516030267775595,,,,,,,,3.758769230769232,1.3317009242386124,11054461.819355527,0.002446571873439255,False,4.677924786992924,1.3945804601284668,,,97.48100765491125,97.4952923076923,97.84626923076925,98.06674615384617,98.74300833333335,98.355725,98.48685384615383,99.03495454545454,99.1379,99.57886153846152,99.07416428571428,99.69563571428573,99.68352142857144,99.93243076923076,100.27687692307693,100.58122857142858,100.84046923076924,101.4784692307692,101.835525,103.28284285714287,102.21953076923076,102.62920769230769,101.25406153846153,,,,,,,
STD_OLS_global,,,51,95.58427876444492,4771.3310685956385,1.000000000327972e-06,4866.915347360084,,0.004771331070160502,,,,,,,,,,,,,,,,,,,,,,,,,,,,,,6.791574999999995,0.5288535687935224,3288507.9810156794,0.0006896407748149912,False,,,,,95.58427876444492,,,,,,,,,,,,,,,,,,,,,,,,,,,,,

File: roi_analysis/Dataset_giusti/feature_tables/output/feature_table_roi_STD_ROI_wide_3_7_depth_1_2.csv
specimen,pausa_s,peso_rottura_kg,n_layers,T0,A,alpha,T_inf,t_star,heating_rate_t0,hr_t1,hr_t2,hr_t3,hr_t4,hr_t5,hr_t6,hr_t7,hr_t8,hr_t9,hr_t10,hr_t11,hr_t12,hr_t13,hr_t14,hr_t15,hr_t16,hr_t17,hr_t18,hr_t19,hr_t20,hr_t21,hr_t22,hr_t23,hr_t24,hr_t25,hr_t26,hr_t27,hr_t28,hr_t29,delta_T,sigma_T0,sigma_A,sigma_alpha,fit_ok,roi_std_spaziale_mean,roi_skew_spaziale_mean,bed_temp_C,bed_temp_std_C,T0,T1,T2,T3,T4,T5,T6,T7,T8,T9,T10,T11,T12,T13,T14,T15,T16,T17,T18,T19,T20,T21,T22,T23,T24,T25,T26,T27,T28,T29
Rec-027_std_2,0.0,2.5,29,99.79350735227123,4930.822927241414,1.0000000252429807e-06,5030.616434593685,,0.0049308230517100815,0.0049308230517100815,0.00493056254676734,0.004930289729847537,0.004930023501383637,0.004929772898218875,0.004929537096382264,0.004929290625683042,0.004929036773746154,0.004928786220738774,0.004928543894700701,0.004928303223344208,0.004928073241220938,0.004927850661600552,0.004927617415516883,0.0049273964989494275,0.004927161631974756,0.004926930060814173,0.004926728881939041,0.004926521142579144,0.004926302738310974,0.004926096658951742,0.0049258864833061,0.00492567960041315,0.00492547108438509,0.004925269965083614,0.004925076241603351,0.004924886629813313,0.004924697025323189,0.004924509890387089,6.18787362637363,0.7536009602659461,4668763.699555591,0.000947451436885331,False,4.948698797513638,0.7584427254647751,,,99.79350735227123,100.15285714285713,100.5496909090909,99.93636153846153,99.9238153846154,101.1831125,100.80241111111111,100.86318461538461,101.565275,101.56226666666666,101.78417999999999,102.0891,102.07726,102.73940999999999,102.62622142857144,103.18447272727272,104.22403076923078,103.15105384615383,104.37075000000002,103.61866363636364,103.18447142857143,104.49869285714287,104.23197000000002,104.64599285714287,104.67700833333333,105.14670000000001,105.88612222222223,106.6851875,106.38666153846151,106.34073076923076
Rec-G3_std_1,0.0,3.25,22,101.8227179290754,4245.297326684694,1.0000000133477012e-06,4347.120044613769,,0.004245297383349654,0.004245297383349654,0.004245070973523836,0.004244836793564861,0.004244614652915764,0.004244380498129781,0.0042441541372032045,0.004243935568890403,0.004243711353547929,0.004243491393540513,0.004243286296410308,0.0042430698943246034,0.00424285845327383,0.0042426427801146496,0.00424243772399977,0.004242231970756966,0.0042420219854687885,0.00424182614997175,0.004241633858209031,0.004241436626817657,0.004241245766461293,0.0042410563283786775,0.0042409149621886275,,,,,,,,3.0420730769230886,1.857924560738907,14863890.600984065,0.0035031040843628613,False,5.148585959418934,0.9889354429590834,,,101.8227179290754,101.68147692307693,102.1741230769231,102.37422857142857,103.238725,102.58743846153847,102.7627923076923,103.12565833333333,103.33476153846154,103.80862857142857,103.31628571428571,104.17691428571429,103.83576666666666,104.20404285714288,104.40952142857142,104.67519333333333,105.05694285714286,105.8105153846154,106.01092307692308,108.11181428571429,106.08815000000001,106.72006428571429,104.72355000000002,,,,,,,
STD_OLS_global,,,51,100.16511613450785,4756.548238565912,1.0000000067317714e-06,4856.71335470042,,0.004756548270585907,,,,,,,,,,,,,,,,,,,,,,,,,,,,,,6.18787362637363,0.69115684020536,4310739.032254018,0.0009068389322013649,False,,,,,100.16511613450785,,,,,,,,,,,,,,,,,,,,,,,,,,,,,

File: roi_analysis/Dataset_giusti/feature_tables/output/feature_table_roi_STD_ROI_x2-10_y1-4_offNonG31_offG30.csv
specimen,pausa_s,peso_rottura_kg,n_layers,T0,A,alpha,T_inf,t_star,heating_rate_t0,hr_t1,hr_t2,hr_t3,hr_t4,hr_t5,hr_t6,hr_t7,hr_t8,hr_t9,hr_t10,hr_t11,hr_t12,hr_t13,hr_t14,hr_t15,hr_t16,hr_t17,hr_t18,hr_t19,hr_t20,hr_t21,hr_t22,hr_t23,hr_t24,hr_t25,hr_t26,hr_t27,hr_t28,hr_t29,delta_T,sigma_T0,sigma_A,sigma_alpha,fit_ok,roi_std_spaziale_mean,roi_skew_spaziale_mean,bed_temp_C,bed_temp_std_C,T0,T1,T2,T3,T4,T5,T6,T7,T8,T9,T10,T11,T12,T13,T14,T15,T16,T17,T18,T19,T20,T21,T22,T23,T24,T25,T26,T27,T28,T29
Rec-027_std_2,0.0,2.5,29,95.86371743480754,4991.610926117389,1.0000000000000002e-06,5087.4746435521965,,0.00499161092611739,0.00499161092611739,0.004991347209640032,0.004991071861247396,0.0049908015188434175,0.004990547826214286,0.004990309949104019,0.004990059608167677,0.004989802626715186,0.00498954898486178,0.004989304502951377,0.004989060864530369,0.004988828047122472,0.004988602723477608,0.0049883666018702855,0.004988142961780938,0.0049879043679823465,0.004987670773264499,0.004987466282954874,0.004987256813769874,0.004987035716952146,0.004986827096988318,0.004986613499135584,0.004986404065766751,0.004986192979129333,0.004985990211404487,0.004985794099646394,0.004985601319334985,0.0049854102082807295,0.004985220766292235,6.717546428571438,0.5747686277641305,3540557.4535272,0.0007097361623587855,False,5.953512277279001,1.811015513050653,,,95.86371743480754,95.97542857142857,96.50624545454546,96.60594166666668,95.93765384615384,97.12982500000001,97.23349999999999,96.9558846153846,97.36351666666667,97.56538888888889,98.29072222222223,98.15504000000001,98.47809285714285,99.02609999999999,99.01321538461539,99.45308,99.87141538461539,99.67648333333334,100.13648571428573,99.96116,99.87373333333333,100.5881076923077,100.27024,100.69859285714287,100.86122499999999,101.73691666666667,102.5101625,102.5007625,102.86760833333334,102.692975
Rec-G3_std_1,0.0,3.25,22,98.07055388137398,4590.989829466738,1.0000000000624786e-06,4689.060383348112,,0.004590989829753577,0.004590989829753577,0.004590744983491933,0.0045904924994612,0.004590251504931125,0.004589999048040966,0.004589753489660626,0.00458951788836196,0.004589274650359726,0.0045890375439614104,0.004588814981037709,0.004588580957441314,0.0045883530635798244,0.004588119828227193,0.004587898074461241,0.00458767556680047,0.004587448482480282,0.004587235935624621,0.004587028750147156,0.004586814693800156,0.0045866090562177815,0.004586404192255254,0.004586251314663476,,,,,,,,3.882730769230804,1.4683083380441404,12079609.668524314,0.002632530910586479,False,5.628315908031197,1.7003661032292354,,,98.07055388137398,98.05064615384615,98.50294615384615,98.66763076923077,99.39129166666665,98.91009166666667,99.0828076923077,99.61467272727272,99.6986,100.19265384615385,99.6938857142857,100.34970714285714,100.29907857142858,100.53128461538462,100.8734,101.20689999999999,101.41615384615385,102.1711076923077,102.50075833333331,103.86677857142857,102.88086153846153,103.28906153846152,101.93337692307695,,,,,,,
STD_OLS_global,,,51,96.25469103929058,4794.086540898034,1.0000072092641978e-06,4890.341231937325,,0.004794121102734495,,,,,,,,,,,,,,,,,,,,,,,,,,,,,,6.717546428571438,0.5329537389125785,3340366.0037937863,0.0006971946645323556,False,,,,,96.25469103929058,,,,,,,,,,,,,,,,,,,,,,,,,,,,,

File: roi_analysis/Dataset_giusti/feature_tables/output/feature_table_roi_STD_ROI_x2-10_y1-5_offNonG31_offG30.csv
specimen,pausa_s,peso_rottura_kg,n_layers,T0,A,alpha,T_inf,t_star,heating_rate_t0,hr_t1,hr_t2,hr_t3,hr_t4,hr_t5,hr_t6,hr_t7,hr_t8,hr_t9,hr_t10,hr_t11,hr_t12,hr_t13,hr_t14,hr_t15,hr_t16,hr_t17,hr_t18,hr_t19,hr_t20,hr_t21,hr_t22,hr_t23,hr_t24,hr_t25,hr_t26,hr_t27,hr_t28,hr_t29,delta_T,sigma_T0,sigma_A,sigma_alpha,fit_ok,roi_std_spaziale_mean,roi_skew_spaziale_mean,bed_temp_C,bed_temp_std_C,T0,T1,T2,T3,T4,T5,T6,T7,T8,T9,T10,T11,T12,T13,T14,T15,T16,T17,T18,T19,T20,T21,T22,T23,T24,T25,T26,T27,T28,T29
Rec-027_std_2,0.0,2.5,29,94.53943968593727,4990.200659511499,1.0000000072112277e-06,5084.740099197436,,0.004990200695496972,0.004990200695496972,0.004989937053522928,0.004989661782919775,0.004989391516891022,0.004989137895933338,0.004988900086026432,0.004988649815814642,0.004988392906962734,0.004988139336766432,0.004987894923925332,0.004987651354335329,0.004987418602701362,0.004987193342713342,0.004986957287813429,0.004986733710905299,0.004986495184512543,0.004986261655788225,0.004986057223249758,0.004985847813242513,0.004985626778887496,0.004985418217861507,0.004985204680352929,0.004984995306151734,0.0049847842791490215,0.004984581568708682,0.004984385512354699,0.004984192786506221,0.004984001729443311,0.00498381234097463,6.76091666666666,0.5609397888312979,3454216.1530286176,0.000692621947620328,False,5.992173251448071,1.7576006367134367,,,94.53943968593727,94.67370000000001,95.18858181818183,95.28451666666666,94.67821538461541,95.7971,95.88454999999999,95.67743076923077,96.03834166666668,96.26882222222223,96.95762222222221,96.80538999999999,97.15137142857142,97.66122222222224,97.67399999999999,98.11161999999999,98.47371538461539,98.37716666666665,98.80547857142855,98.67125999999999,98.56915,99.25770000000001,99.02464,99.42834285714287,99.60336666666667,100.46068333333331,101.174825,101.11449999999999,101.57432499999999,101.43461666666667
Rec-G3_std_1,0.0,3.25,22,96.84969331531452,4721.461097246628,1.0000000051008165e-06,4818.310790561943,,0.0047214611213299345,0.0047214611213299345,0.0047212093167836935,0.0047209496574106445,0.004720701814058311,0.004720442182597144,0.004720189645694509,0.004719947348843801,0.004719697198262084,0.0047194533535383065,0.00471922446560007,0.004718983791288343,0.004718749420912427,0.00471850955724556,0.004718281501460523,0.004718052670355733,0.004717819132527468,0.0047176005453038565,0.004717387471823419,0.004717167332210242,0.004716955850614517,0.004716745164624137,0.004716587942404898,,,,,,,,4.244553846153863,1.3857089904335582,11493254.645734401,0.002435528480336634,False,5.647215373009937,1.643624934145636,,,96.84969331531452,96.85475384615384,97.31493076923077,97.4615153846154,98.15704166666667,97.73694166666667,97.89388461538462,98.43846363636364,98.5228923076923,99.01555384615386,98.55822142857143,99.14575714285714,99.1268,99.37458461538463,99.72992307692306,100.01329285714284,100.25782307692309,101.01487692307691,101.34516666666667,102.49612142857143,101.75896153846155,102.16159999999999,101.0993076923077,,,,,,,
STD_OLS_global,,,51,94.96210648842997,4791.159541035798,1.000000110635966e-06,4886.121647524227,,0.0047911600711103616,,,,,,,,,,,,,,,,,,,,,,,,,,,,,,6.76091666666666,0.5175068386951044,3252577.965072972,0.0006792790474156581,False,,,,,94.96210648842997,,,,,,,,,,,,,,,,,,,,,,,,,,,,,

File: roi_analysis/Dataset_giusti/feature_tables/output/feature_table_roi_STD_ROI_x2-10_y2-4_offNonG31_offG30.csv
specimen,pausa_s,peso_rottura_kg,n_layers,T0,A,alpha,T_inf,t_star,heating_rate_t0,hr_t1,hr_t2,hr_t3,hr_t4,hr_t5,hr_t6,hr_t7,hr_t8,hr_t9,hr_t10,hr_t11,hr_t12,hr_t13,hr_t14,hr_t15,hr_t16,hr_t17,hr_t18,hr_t19,hr_t20,hr_t21,hr_t22,hr_t23,hr_t24,hr_t25,hr_t26,hr_t27,hr_t28,hr_t29,delta_T,sigma_T0,sigma_A,sigma_alpha,fit_ok,roi_std_spaziale_mean,roi_skew_spaziale_mean,bed_temp_C,bed_temp_std_C,T0,T1,T2,T3,T4,T5,T6,T7,T8,T9,T10,T11,T12,T13,T14,T15,T16,T17,T18,T19,T20,T21,T22,T23,T24,T25,T26,T27,T28,T29
Rec-027_std_2,0.0,2.5,29,93.69906779317714,5042.558976010338,1.0000000088603119e-06,5136.258043803515,4997.518571310758,0.005042559020688983,0.005042559020688983,0.005042292612522707,0.005042014453717069,0.005041741351994979,0.005041485069987871,0.005041244764924721,0.005040991868820305,0.0050407322644216304,0.005040476033708504,0.005040229056431657,0.005039982931253493,0.0050397477375358464,0.005039520114068219,0.005039281582426,0.0050390556596975255,0.005038814630630992,0.005038578651669584,0.005038372074177903,0.005038160466992694,0.005037937113494384,0.00503772636419814,0.005037510586204906,0.005037299015201433,0.00503708577405487,0.005036880936729963,0.00503668282330762,0.005036488075335212,0.005036295013657652,0.005036103638081596,6.952075000000008,0.5769053349676279,3673799.504108069,0.0007289946774157074,False,3.4138313424589946,0.6707343331687968,,,93.69906779317714,93.78435,94.32930909090909,94.44960833333334,93.87877692307691,95.0191625,95.02668750000001,94.92406153846153,95.24196666666667,95.53623333333334,96.19288888888889,95.98003,96.36455,96.80711111111113,96.88786153846152,97.27860999999999,97.61460000000001,97.55197500000001,97.9769857142857,97.9279,97.77980000000001,98.4464923076923,98.35401999999999,98.70925714285713,98.84518333333334,99.74810000000001,100.4767625,100.31343749999999,100.83693333333333,100.73642500000001
Rec-G3_std_1,0.0,3.25,22,96.2994927899133,4762.910074879246,1.0000000090812702e-06,4859.20956766916,,0.004762910118132519,0.004762910118132519,0.004762656103031042,0.004762394164146381,0.004762144145013553,0.00476188223428581,0.004761627480398689,0.00476138305645941,0.00476113070984237,0.004760884724441473,0.0047606538271295455,0.0047604110399732825,0.004760174612094157,0.004759932642699286,0.004759702584845909,0.0047594717448663625,0.004759236156843704,0.0047590156506748665,0.004758800706653548,0.004758578634466945,0.004758365296305263,0.0047581527607334275,0.0047579941582833515,,,,,,,,4.051253846153813,1.3253057945994444,10996398.557979811,0.0023099678743358797,False,3.7738380203735975,0.893327222241766,,,96.2994927899133,96.32500000000002,96.7626,96.8925,97.55198333333334,97.20856666666668,97.33782307692307,97.90557272727273,97.96097692307694,98.51453076923076,98.04734285714287,98.56424285714286,98.5743,98.89182307692309,99.27378461538461,99.4961,99.77783846153845,100.53243846153848,100.88886666666667,101.80779285714286,101.35196153846155,101.77253846153847,100.37625384615383,,,,,,,
STD_OLS_global,,,51,94.20970653088233,4833.027470794003,1.0000000203670078e-06,4927.237177324886,,0.004833027569228311,,,,,,,,,,,,,,,,,,,,,,,,,,,,,,6.952075000000008,0.526318578741496,3436920.3693120023,0.0007115515630131395,False,,,,,94.20970653088233,,,,,,,,,,,,,,,,,,,,,,,,,,,,,
