Repository: Topfrank22/thermal-monitoring-and-predictive-modelling-additive-manufacturing

# 🔬 Thermal Monitoring and Predictive Modelling for Additive Manufacturing

> **University Project — Lab Data Science for Industrial Engineering**

> Politecnico di Milano · A.Y. 2025/2026
---

## 🎬 Live Demos — Computer Vision and Thermal Analysis Pipelines

### 1. In Situ Thermal Video ROI Extraction During 3D Printing
> Real time infrared thermal field extraction during Fused Filament Fabrication (FFF) of ABS specimens. The vision algorithm tracks the heated nozzle via Normalized Cross Correlation (NCC), extracts a local Region of Interest (ROI) around the active melt pool, and samples the spatial temperature distribution frame by frame.

---

### 2. Computer Vision Deflection Tracking During Mechanical Bending Tests
> Real time computer vision tracking of specimen deflection during quasi static cantilever bending tests. A dual template matching tracker follows the physical marker along the vertical axis, synchronizing displacement measurements with discrete loading steps to automatically extract structural compliance, elastic modulus, and failure load without physical contact sensors.

---

## 🎯 Project Overview

This project investigates whether **in situ thermal infrared video monitoring** during Fused Filament Fabrication (FFF) can predict the **mechanical failure load** of additively manufactured components.

In remote manufacturing, space applications, and autonomous fabrication facilities, trial and error production is unsustainable: **first time right manufacturing** is mandatory. By monitoring the thermal history of each layer in real time, early defects and poor interlayer bonding can be identified before destructive mechanical testing.

```mermaid
flowchart LR
    subgraph AM["🖨️ In-Situ Additive Manufacturing"]
        direction TB
        PRINT["FFF 3D Printing Process<br>(ABS Specimen Deposition)"]
        CAM["📷 Infrared Thermal Camera<br>(In-situ Real-Time Monitoring)"]
        PRINT -->|Live Thermal Field| CAM
    end

    subgraph ML["🧠 Computer Vision & Data Science Pipeline"]
        direction TB
        TRACK["Nozzle Tracking & ROI Extraction<br>(Template Matching & Alignment)"]
        CONF["1. Conformal Prediction<br>(Cold Deficit Anomaly Detection)"]
        PCA["2. Parametric ROI & PCA<br>(Melt Pool Feature Modeling)"]
        TRACK --> CONF
        TRACK --> PCA
    end

    subgraph OUT["🎯 Non-Destructive Quality Assessment"]
        direction TB
        DEFECT["⚠️ Real-Time Defect Detection<br>(Interlayer Bonding Weakness)"]
        STRENGTH["📈 Mechanical Strength Prediction<br>(Failure Load & Ultimate Stress)"]
    end

    CAM -->|Thermal Video Stream| TRACK
    CONF --> DEFECT
    PCA --> STRENGTH

    style AM fill:#1e293b,stroke:#3b82f6,stroke-width:2px,color:#f8fafc
    style ML fill:#1e293b,stroke:#8b5cf6,stroke-width:2px,color:#f8fafc
    style OUT fill:#1e293b,stroke:#10b981,stroke-width:2px,color:#f8fafc
```

The project develops and validates **three complementary engineering pipelines**:

1. **Conformal Prediction Pipeline**: A distribution free statistical framework to detect anomalous cooling caused by controlled printing pauses and correlate thermal deficit with failure load.
2. **Parametric ROI Thermal Analysis and PCA**: Local thermal feature extraction adjacent to the nozzle, systematic grid search optimization over ROI geometry, and quadratic regression on principal components (`R² = 0.78`).
3. **Mechanical Video Processing**: Non contact optical deflection measurement during quasi static bending tests, extracting structural compliance, elastic modulus, and ultimate breaking load directly from video recordings.

---

## ⚗️ Experimental Design (DoE)

A **second degree polynomial regression** between the cold deficit metric and the experimental breaking load yields a robust predictive model, proving that post restart thermal signatures directly correlate with interlayer mechanical strength:
---

### Localized Thermal Descriptors

Rather than inspecting the full scene, this pipeline defines a parametric **Region of Interest (ROI)** immediately trailing the extrusion nozzle.
Statistical features (mean, maximum, minimum, standard deviation) and complete spatial temperature distributions are extracted for every valid deposition frame:

### Optical Deflection Measurement

Cantilever bending tests were recorded on video. A computer vision tracking pipeline follows a high contrast physical marker on the specimen under progressive loading steps:

## 🧪 Summary of Results

| Analysis Pipeline | Target Metric | Key Outcome |
|---|---|---|
| **Conformal Prediction** | Thermal Cold Deficit | Strong polynomial correlation with fracture load at `p = 0.01` |
| **ROI Analysis + PCA** | Failure Load Prediction | `R² = 0.7813` achieved on optimal local ROI (`2_12_2_5`) |
| **Mechanical Vision** | Failure Strength (`σ_max`) | Up to `46% drop` in breaking resistance for long interruptions |

---

File: roi_analysis/Dataset_giusti/feature_tables/output/feature_table_pixel_ROI_wide_2_6_depth_1_2.csv
specimen,pausa_s,peso_rottura_kg,pixel_row,pixel_col,pixel_id,T1_px,T2_px,T3_px,T4_px,T5_px,T6_px,delta_T_px,T_mean_px,T_std_px,T_max_px,T_min_px,fit_ok,fit_error,T0,A,alpha,T_inf,t_star,heating_rate_t0,sigma_T0,sigma_A,sigma_alpha,bed_temp_C,bed_temp_std_C
Rec-022_10s_1,10,2.5,0,0,0,115.11999999999999,116.35272727272728,119.73666666666665,121.31142857142856,122.03500000000001,119.80071428571429,4.680714285714302,119.0594227994228,2.748782081721126,122.03500000000001,115.11999999999999,True,,111.90896397768107,9.421045447602127,0.012987829921337905,121.3300094252832,243.7491275792212,0.12235893595465117,17.025852103314158,13.36040362885221,0.05612762616699652,68.711,1.303
Rec-022_10s_1,10,2.5,0,1,1,105.79272727272728,108.11363636363639,110.54600000000002,112.27857142857144,112.81,111.89214285714287,6.0994155844155955,110.23884632034634,2.7525818617701026,112.81,105.79272727272728,True,,102.74460427468176,10.32660556716769,0.01141264009149868,113.07120984184945,274.1047220376913,0.11785383270495144,8.472674700993634,6.574326777511996,0.026709566570166227,68.711,1.303
Rec-022_10s_1,10,2.5,0,2,2,100.16818181818184,103.02999999999999,104.86666666666666,106.30785714285715,106.92916666666663,106.50214285714284,6.333961038961007,104.63400252525253,2.6126625234791643,106.92916666666663,100.16818181818184,True,,97.13247933730966,10.245322401136418,0.011682189864835893,107.37780173844608,269.1019512774758,0.119687801516532,6.559529327856041,5.107643806189935,0.01949111253469814,68.711,1.303
Rec-022_10s_1,10,2.5,0,3,3,96.32272727272729,99.42909090909092,101.104,102.35500000000002,102.58583333333331,102.58714285714287,6.264415584415573,100.73063239538241,2.481532305200803,102.58714285714287,96.32272727272729,True,,92.92647634968652,10.166764081006418,0.01359535819066866,103.09324043069294,241.82266805728872,0.13822079932130654,6.6776785616769345,5.40344379113202,0.01879509876818957,68.711,1.303
Rec-022_10s_1,10,2.5,0,4,4,93.60727272727273,97.06090909090909,98.24666666666667,99.91214285714285,99.37583333333333,100.2992857142857,6.692012987012973,98.08368506493507,2.49129253180498,100.2992857142857,93.60727272727273,True,,90.03196539893946,10.584157533048527,0.013957608474470145,100.61612293198799,240.31312213010807,0.14772952687840515,7.622016609467113,6.094039186512191,0.02136886633420641,68.711,1.303
Rec-022_10s_1,10,2.5,1,0,5,97.35909090909091,100.95727272727272,102.76866666666665,104.02214285714285,104.62333333333333,104.67999999999999,7.320909090909083,102.40175108225107,2.8425721352236057,104.67999999999999,97.35909090909091,True,,93.83854067864601,11.44482219508101,0.012487090462433445,105.28336287372701,265.9583643254666,0.14291253007644267,6.543951324959174,5.006350983492912,0.018731784836406935,68.711,1.303
Rec-022_10s_1,10,2.5,1,1,6,94.54545454545455,98.09818181818181,99.946,101.15285714285713,101.6825,101.88857142857145,7.343116883116906,99.55226082251083,2.824735745824651,101.88857142857145,94.54545454545455,True,,91.02752652576824,11.407146699443972,0.012498198754997594,102.43467322521221,265.5293015473602,0.14256878667706557,5.547734882781375,4.281450457538884,0.014813449993246781,68.711,1.303
Rec-022_10s_1,10,2.5,1,2,7,92.27636363636363,95.7781818181818,97.55733333333332,98.90642857142859,99.24083333333334,99.48500000000001,7.208636363636387,97.20735678210679,2.781699068014255,99.48500000000001,92.27636363636363,True,,88.75880488118099,11.270535369878232,0.01262203670072273,100.02934025105922,262.75073743079975,0.14225711107539665,5.223976067412445,4.142840715962723,0.01307200745698884,68.711,1.303
Rec-022_10s_1,10,2.5,1,3,8,90.49818181818182,94.34909090909092,95.786,96.92642857142856,97.20666666666665,97.66357142857144,7.165389610389624,95.40498989898991,2.6832391712543946,97.66357142857144,90.49818181818182,True,,86.69066656029125,11.177808727806468,0.01433733472208194,97.86847528809771,239.62688043387152,0.16025998518997023,5.7297257520226115,4.80990952901485,0.013438372348978572,68.711,1.303
Rec-022_10s_1,10,2.5,1,4,9,89.16636363636363,92.91727272727272,94.12133333333333,95.76571428571428,95.26083333333334,96.57857142857142,7.412207792207795,93.96834812409811,2.679609218476801,96.57857142857142,89.16636363636363,True,,85.63246420200316,11.210915618595717,0.013010302191500058,96.84337982059888,256.8305311004267,0.1458574000413381,6.276954268799544,5.046125728460231,0.015360806354093868,68.711,1.303
Rec-024_90s_1,90,1.75,0,0,0,107.13923076923076,116.93000000000002,117.023,117.55285714285715,116.45555555555555,122.54307692307692,15.40384615384616,116.2739533984534,5.00809563338049,122.54307692307692,107.13923076923076,True,,84.75199846450508,33.95004839724737,0.03761683403650789,118.70204686175245,146.50768662216583,1.277093336090665,66.72957576735736,64.59440191852677,0.07008679139784602,65.416,2.467
Rec-024_90s_1,90,1.75,0,1,1,98.99692307692308,108.20785714285715,109.101,109.52642857142858,109.64222222222223,113.40076923076926,14.403846153846175,108.14586670736672,4.8244859496453465,113.40076923076926,98.99692307692308,True,,82.31593066244567,28.410850601919286,0.03096008322234124,110.72678126436494,165.96477550709102,0.8796022990529248,24.583085349672714,23.332962664722746,0.029256615230623062,65.416,2.467
Rec-024_90s_1,90,1.75,0,2,2,94.1123076923077,102.47,104.15899999999999,104.52571428571427,104.63777777777779,107.80538461538464,13.693076923076944,102.9516973951974,4.66268373663107,107.80538461538464,94.1123076923077,True,,82.67711763751554,23.259958556311474,0.023940570653706337,105.93707619382701,195.53089853074283,0.5568566812196561,13.538326523286393,12.754547002561727,0.016801119478651254,65.416,2.467
Rec-024_90s_1,90,1.75,0,3,3,90.72923076923077,98.5942857142857,100.14599999999999,100.95857142857143,101.43888888888888,103.79846153846155,13.069230769230785,99.27757305657305,4.521740309418856,103.79846153846155,90.72923076923077,True,,82.40107907538584,20.215614781878244,0.01942182581867925,102.61669385726408,223.03084274199665,0.3926241491111568,10.4938549047474,9.760921812354516,0.013081066335652147,65.416,2.467
Rec-024_90s_1,90,1.75,0,4,4,88.56076923076924,95.76500000000001,97.649,98.59500000000001,99.2688888888889,101.33307692307692,12.772307692307677,96.86195584045585,4.461393106370496,101.33307692307692,88.56076923076924,True,,83.76118774691776,17.554437241378235,0.012425096285312914,101.315624988296,301.31263185232564,0.2181155729586074,7.436567038685957,6.113414297734973,0.010291725256151288,65.416,2.467
Rec-024_90s_1,90,1.75,1,0,5,91.14923076923075,99.02214285714285,100.09,102.12142857142855,102.28555555555555,104.96769230769232,13.818461538461563,99.93934167684166,4.76823938619419,104.96769230769232,91.14923076923075,True,,82.86906899621567,21.009534491220236,0.017921804086148182,103.87860348743591,239.36249964779157,0.376528761092822,9.390278450203265,8.34231701690812,0.01325958380732894,65.416,2.467
Rec-024_90s_1,90,1.75,1,1,6,88.47615384615386,96.19214285714285,97.486,99.44714285714284,99.69222222222223,102.16846153846153,13.692307692307665,97.24368722018721,4.756848641309831,102.16846153846153,88.47615384615386,True,,80.9039160743684,20.35585501993209,0.017071084355567104,101.25977109430049,246.59054731885007,0.3474965181749548,8.421421376640136,7.619264110809159,0.010349178079244955,65.416,2.467
Rec-024_90s_1,90,1.75,1,2,7,86.05461538461539,93.51642857142858,95.532,97.15928571428572,97.64444444444445,99.58076923076925,13.52615384615386,94.91459055759056,4.797899403383751,99.58076923076925,86.05461538461539,True,,79.44380130937463,19.800647602730113,0.015087039602312167,99.24444891210474,268.9967158161109,0.29873315453381666,7.452766422617011,6.582904900207811,0.00898252603229862,65.416,2.467
Rec-024_90s_1,90,1.75,1,3,8,84.30230769230769,91.73357142857144,93.85000000000002,95.57071428571427,96.19777777777777,97.70384615384616,13.401538461538465,93.22636955636956,4.82968440052542,97.70384615384616,84.30230769230769,True,,78.14669911888379,19.532563785833325,0.01426335742478349,97.67926290471712,279.63894557089776,0.2785999386997229,7.21722279899212,6.320969906094563,0.008351386725907595,65.416,2.467
Rec-024_90s_1,90,1.75,1,4,9,83.09,90.25928571428572,92.49300000000001,94.67999999999999,95.23111111111113,96.65923076923076,13.569230769230757,92.06877126577126,4.93890207790775,96.65923076923076,83.09,True,,77.84897657781929,19.411969037634577,0.011873064666846116,97.26094561545386,319.9658802166553,0.2304795636946499,6.415049715630976,5.267948600418498,0.007431572917015098,65.416,2.467
Rec-025_30s_1,30,1.75,0,0,0,109.588,115.0276923076923,116.51583333333332,120.09249999999999,121.75076923076925,122.895,13.307000000000002,117.6449658119658,4.968916645238532,122.895,109.588,True,,106.35477948246987,20.545289345577682,0.00647291083296731,126.90006882804755,501.9489782998906,0.13298782597143763,9.196801884548893,19.775993602535145,0.01834736012849665,67.051,1.965
Rec-025_30s_1,30,1.75,0,1,1,100.85099999999998,107.17999999999999,108.42083333333333,111.45083333333334,113.06615384615384,113.84916666666668,12.998166666666691,109.13633119658118,4.816578170159624,113.84916666666668,100.85099999999998,True,,96.69198039460908,18.841978537496658,0.009392817996903556,115.53395893210573,376.3349855526332,0.17697927510426914,5.846237957084625,5.446202129621048,0.011854517109566198,67.051,1.965
Rec-025_30s_1,30,1.75,0,2,2,95.533,102.0023076923077,103.40083333333332,105.88666666666666,107.76461538461538,107.92500000000001,12.39200000000001,103.75207051282052,4.664944054802221,107.92500000000001,95.533,True,,90.94709846188047,18.326532306000647,0.010734438222610625,109.27363076788112,339.153318966843,0.1967250288734418,4.224307186388722,3.378789350768605,0.009235024853319163,67.051,1.965
Rec-025_30s_1,30,1.75,0,3,3,91.73300000000002,98.28846153846153,100.0075,101.99916666666667,103.62923076923076,103.85333333333331,12.120333333333292,99.91844871794872,4.5442043660231635,103.85333333333331,91.73300000000002,True,,87.17919599717737,18.021573860054186,0.010868569331867226,105.20076985723156,334.5663943872495,0.195868724967365,4.3301281562883975,3.389882622458695,0.009345221849766865,67.051,1.965
Rec-025_30s_1,30,1.75,0,4,4,89.128,95.40692307692308,97.97583333333331,99.05916666666667,100.83307692307692,100.55166666666666,11.423666666666662,97.1591111111111,4.4012183057343925,100.83307692307692,89.128,True,,84.11541234882732,17.843368371559567,0.01217431210008127,101.95878072038688,307.18560886682303,0.21723073547208505,4.630880026413839,3.186444578997101,0.01097866706797417,67.051,1.965
Rec-025_30s_1,30,1.75,1,0,5,92.928,98.91384615384617,101.22999999999998,103.22083333333332,105.67692307692307,105.79833333333333,12.870333333333335,101.29465598290597,4.875877396324204,105.79833333333333,92.928,True,,88.50672817345135,19.33774329585238,0.009576181448262002,107.84447146930373,373.85999025584135,0.18518173860099446,3.3337154208407695,2.9575575967227477,0.007790254337682972,67.051,1.965
Rec-025_30s_1,30,1.75,1,1,6,90.15700000000001,96.32461538461538,98.5175,100.50750000000001,102.54461538461538,102.90333333333331,12.746333333333297,98.49242735042735,4.7773679721921,102.90333333333331,90.15700000000001,True,,85.55575524396502,18.840166509691226,0.010351261522184445,104.39592175365625,350.8666926399228,0.1950194906633148,2.6942461487411773,2.084529161938782,0.006160761781474839,67.051,1.965
Rec-025_30s_1,30,1.75,1,2,7,87.71600000000001,94.15461538461538,96.21,98.11,99.99846153846154,100.19000000000001,12.474000000000004,96.06317948717948,4.691399474946742,100.19000000000001,87.71600000000001,True,,82.77083102758094,18.54033530156981,0.01150864855215877,101.31116632915075,323.39686266375475,0.21337420302494955,2.877263475304247,2.1137579264685966,0.0060312705016884885,67.051,1.965
Rec-025_30s_1,30,1.75,1,3,8,85.599,92.15153846153848,94.71833333333335,96.39166666666667,97.95461538461538,98.20083333333334,12.601833333333332,94.1693311965812,4.761168522353753,98.20083333333334,85.599,True,,80.47396231576805,18.85425645752283,0.011765434099179883,99.32821877329087,319.6412449999266,0.2218285118400216,3.3613167787878235,2.503041525055272,0.006557452980577452,67.051,1.965
Rec-025_30s_1,30,1.75,1,4,9,84.513,90.52230769230769,93.54416666666667,94.80833333333332,96.82615384615384,96.25583333333331,11.742833333333309,92.74496581196581,4.617011247628441,96.82615384615384,84.513,True,,79.79541064232555,18.724146439834865,0.010711189684934817,98.51955708216042,341.6909233490285,0.20055788420556817,3.76993733364962,3.042075532210778,0.007727892722936941,67.051,1.965
Rec-026_60s_2,60,2.0,0,0,0,105.99,110.26846153846152,114.03800000000001,116.1557142857143,117.16428571428573,118.47636363636364,12.486363636363649,113.68213752913753,4.736609410873319,118.47636363636364,105.99,True,,101.91619084732989,18.470703243063305,0.0084989425194059,120.38689409039318,401.807753858426,0.15698144515579915,12.473113526723996,10.884796358172302,0.020079500850582205,64.007,2.429
Rec-026_60s_2,60,2.0,0,1,1,96.96272727272729,102.75384615384617,106.44200000000001,108.05428571428571,109.48785714285715,110.57909090909092,13.61636363636363,105.71330119880122,5.084590656541991,110.57909090909092,96.96272727272729,True,,91.62180498410751,19.869036392214937,0.010996020650548648,111.49084137632245,340.6240781430545,0.21848033447529808,6.966427608894786,5.239106926115241,0.01072076958531174,64.007,2.429
Rec-026_60s_2,60,2.0,0,2,2,91.9309090909091,98.41307692307693,101.71800000000002,103.55499999999999,104.79642857142858,105.94272727272728,14.011818181818185,101.05935697635698,5.192425506638304,105.94272727272728,91.9309090909091,True,,85.91816432212194,20.576927084540902,0.012195777076491348,106.49509140666284,318.4769218947775,0.25095161564227786,5.135883783516237,3.94242628761535,0.00783323983815556,64.007,2.429
Rec-026_60s_2,60,2.0,0,3,3,88.57545454545453,95.32461538461538,98.51700000000001,99.91214285714285,101.30642857142857,102.53818181818183,13.962727272727292,97.69563719613718,5.11615212803014,102.53818181818183,88.57545454545453,True,,82.14411808320939,20.61207164036578,0.01320101244552897,102.75618972357518,300.35452498849907,0.2721002142526034,4.472964804229094,3.496340725422555,0.007044610736359869,64.007,2.429
Rec-026_60s_2,60,2.0,0,4,4,86.35454545454546,93.27846153846153,96.293,97.23714285714287,98.98142857142857,100.12000000000002,13.76545454545456,95.37742973692974,5.011899647176048,100.12000000000002,86.35454545454546,True,,79.46024365540092,20.773643918263044,0.014214147690888737,100.23388757366396,284.6977761907699,0.2952796427321235,4.6240257506553055,3.788518881623746,0.007062096276154327,64.007,2.429
Rec-026_60s_2,60,2.0,1,0,5,89.16545454545455,94.94769230769232,99.005,100.45357142857142,102.2757142857143,102.83363636363637,13.668181818181822,98.11351148851149,5.21467692945281,102.83363636363637,89.16545454545455,True,,83.47533722961623,20.493873722035158,0.011306268774016208,103.96921095165139,336.47676298901456,0.23170924452207742,3.6847515044367376,2.8747021732491733,0.005715881880344641,64.007,2.429
Rec-026_60s_2,60,2.0,1,1,6,86.40454545454546,92.85923076923076,96.61699999999999,98.09142857142858,99.83500000000001,100.66272727272727,14.25818181818181,95.74498867798867,5.343220147774744,100.66272727272727,86.40454545454546,True,,80.3103089390763,21.11804217835264,0.011968075649713118,101.42835111742893,325.1302882772176,0.2527423263643568,3.3151611297752184,2.5480735096327747,0.004938533392713701,64.007,2.429
Rec-026_60s_2,60,2.0,1,2,7,84.08363636363634,90.73076923076925,94.611,96.15214285714288,97.58642857142856,98.59,14.506363636363659,93.62566283716285,5.42433364566939,98.59,84.08363636363634,True,,77.61625302692092,21.546892931184704,0.012513346827815523,99.16314595810562,316.1297206262555,0.2696237443097208,2.80776833490901,2.133241513867615,0.004278792564843304,64.007,2.429
Rec-026_60s_2,60,2.0,1,3,8,82.25909090909092,89.26923076923079,92.928,94.36785714285713,96.03714285714287,96.86545454545454,14.606363636363625,91.9544627039627,5.454705683516431,96.86545454545454,82.25909090909092,True,,75.39127814806653,21.986489745114035,0.013193328136719015,97.37776789318056,305.3780492192767,0.2900749737818971,3.3777638842499655,2.7294040261217987,0.004479047590208804,64.007,2.429
Rec-026_60s_2,60,2.0,1,4,9,81.27181818181818,88.39307692307692,91.67900000000002,92.97571428571429,94.9107142857143,95.77818181818184,14.506363636363659,90.83475091575092,5.362069031789791,95.77818181818184,81.27181818181818,True,,74.37150990405169,21.867728956969422,0.013405151251029998,96.23923886102111,301.3367290575349,0.29314021418470354,3.8914651754170926,3.1932715766402695,0.005103955009020478,64.007,2.429
Rec-028_30s_2,30,1.75,0,0,0,105.84214285714286,112.16285714285713,115.51454545454546,115.8835714285714,117.13400000000001,116.99,11.147857142857134,113.92118614718613,4.347233662016777,117.13400000000001,105.84214285714286,True,,98.16089815922155,19.109074661280538,0.017188074083700836,117.26997282050209,241.63222013746852,0.3284481909490603,18.235134706466706,16.21017659413729,0.025113371054850116,64.356,1.958
Rec-028_30s_2,30,1.75,0,1,1,98.78928571428573,104.91285714285713,107.37363636363638,108.40214285714286,109.425,109.35153846153845,10.562252747252728,106.37574342324342,4.073077058101767,109.425,98.78928571428573,True,,91.73350179452231,17.851836248291754,0.016945147220226248,109.58533804281407,240.23994619078448,0.30250199337867517,8.982810252554287,7.806918036976913,0.014211009646652947,64.356,1.958
Rec-028_30s_2,30,1.75,0,2,2,94.64142857142858,100.26214285714285,102.73363636363638,103.59428571428573,104.703,104.46538461538461,9.82395604395603,101.73331302031302,3.8263896508892095,104.703,94.64142857142858,True,,88.20221190696222,16.62780142314514,0.016461775455450658,104.83001333010736,241.22127854813138,0.2737231333456382,6.951528566876982,5.8993334591193625,0.012176006789436223,64.356,1.958
Rec-028_30s_2,30,1.75,0,3,3,91.38428571428571,96.73357142857144,99.28181818181817,100.2235714285714,101.33800000000001,101.00153846153847,9.617252747252763,98.32713086913087,3.7806939598120963,101.33800000000001,91.38428571428571,True,,85.4210524375653,16.161572020895857,0.015444148277663914,101.58262445846115,251.14236316207746,0.24960171469086007,6.5432460248778055,5.465569370893663,0.011341292827181257,64.356,1.958
Rec-028_30s_2,30,1.75,0,4,4,88.78571428571429,94.02071428571428,97.11090909090909,97.93499999999999,99.004,98.20461538461538,9.418901098901088,95.84349217449217,3.86469173704187,99.004,88.78571428571429,True,,82.3107585114549,16.954347732022935,0.015974856025287056,99.26510624347785,247.91169792097256,0.27084326402171854,8.235666886802006,6.982334972190581,0.01313603969218841,64.356,1.958
Rec-028_30s_2,30,1.75,1,0,5,90.99571428571427,96.34642857142858,99.37909090909092,100.99714285714286,101.446,101.79384615384616,10.79813186813189,98.49303712953713,4.183031074492146,101.79384615384616,90.99571428571427,True,,85.11771898686037,17.291397086520472,0.01375565028888688,102.40911607338084,278.46536355571845,0.23785441132845309,5.193550587401376,4.271194711092864,0.008094366476952183,64.356,1.958
Rec-028_30s_2,30,1.75,1,1,6,88.74642857142855,94.36857142857143,97.21,98.51785714285714,99.43900000000001,99.62307692307692,10.87664835164837,96.31748901098901,4.18158281044004,99.62307692307692,88.74642857142855,True,,82.69887165216161,17.392893733617576,0.01430163270867253,100.09176538577918,270.9654828268252,0.24874677791917063,4.454485618530841,3.8378964046453383,0.006040262042971296,64.356,1.958
Rec-028_30s_2,30,1.75,1,2,7,86.61571428571429,92.16,95.0381818181818,96.5,97.37599999999999,97.32615384615384,10.710439560439553,94.16934165834165,4.184010344695429,97.37599999999999,86.61571428571429,True,,80.51535021083,17.428452536628335,0.014295191215617589,97.94380274745834,271.1989372401706,0.24914306160341745,4.900804225748827,4.2254794491786125,0.006393684405731128,64.356,1.958
Rec-028_30s_2,30,1.75,1,3,8,84.86999999999999,90.49285714285713,93.55999999999999,94.79642857142858,95.804,95.6576923076923,10.78769230769231,92.530163003663,4.231422562258999,95.804,84.86999999999999,True,,78.52143641002152,17.811411783200118,0.014580326057700693,96.33284819322164,268.7406184689465,0.2596961913470298,5.674117268863496,4.8890567539821435,0.007465473947295211,64.356,1.958
Rec-028_30s_2,30,1.75,1,4,9,83.59214285714287,89.13571428571429,92.32727272727271,93.78714285714285,94.936,94.19538461538461,10.603241758241737,91.32894289044287,4.311266291041477,94.936,83.59214285714287,True,,77.41134561897498,18.122216288924776,0.013807370222785631,95.53356190789975,281.092956531567,0.2502201495585807,6.776083704428438,5.5731886136132305,0.009584394744820918,64.356,1.958
Rec-029_10s_2,10,2.5,0,0,0,109.73333333333335,111.58750000000002,116.91600000000001,117.15166666666666,116.91699999999999,118.16399999999999,8.430666666666639,115.07825000000001,3.5023622341848593,118.16399999999999,109.73333333333335,True,,105.44527824469084,13.932366775455536,0.009693266399394329,119.37764502014637,336.77600427349574,0.13505014272856106,9.943735320906221,7.525355400730048,0.01718053020528771,70.217,1.174
Rec-029_10s_2,10,2.5,0,1,1,102.58749999999999,105.75333333333333,109.53600000000002,110.14,110.61999999999998,111.59700000000001,9.009500000000017,108.37230555555554,3.4713888805757853,111.59700000000001,102.58749999999999,True,,98.25379222931383,14.066562942749822,0.01105076317249333,112.32035517206366,308.13378095898656,0.15544625573129914,6.833111071924556,5.39316546593311,0.011031287997483074,70.217,1.174
Rec-029_10s_2,10,2.5,0,2,2,98.38166666666667,101.86333333333334,104.975,105.61666666666666,106.38700000000001,107.037,8.655333333333331,104.04344444444446,3.304695552739508,107.037,98.38166666666667,True,,94.31533278711137,13.358837922055416,0.011354410285749468,107.67417070916679,297.7343363945747,0.15168172670784608,6.205891254491806,4.936309082081803,0.01023528044613821,70.217,1.174
Rec-029_10s_2,10,2.5,0,3,3,95.35083333333334,99.01499999999999,101.556,102.36083333333333,103.39899999999997,103.77999999999997,8.429166666666632,100.91027777777776,3.2077909198052663,103.77999999999997,95.35083333333334,True,,91.6183117630575,12.816701245185708,0.01125156523508309,104.43501300824322,295.9650213875645,0.14420795015877766,5.954907176959422,4.663694380404784,0.010286244663936855,70.217,1.174
Rec-029_10s_2,10,2.5,0,4,4,93.45083333333332,97.25,99.27700000000002,100.3725,101.338,101.338,7.887166666666673,98.83772222222223,3.052563495866435,101.338,93.45083333333332,True,,89.5549098202759,12.350772564416367,0.012505758545910189,101.90568238469226,271.77249709513893,0.1544557795460431,6.651841633380353,5.569090358133376,0.011139316551130922,70.217,1.174
Rec-029_10s_2,10,2.5,1,0,5,95.35166666666667,98.74416666666667,101.989,102.67666666666666,103.67199999999998,104.05199999999999,8.700333333333319,101.08091666666667,3.3822119549687133,104.05199999999999,95.35166666666667,True,,91.44199519098285,13.38350508864697,0.01114507372057871,104.82550027962982,301.822494874897,0.14916015085271078,5.907220259102325,4.455667723471607,0.012327275514503386,70.217,1.174
Rec-029_10s_2,10,2.5,1,1,6,93.40583333333332,96.61666666666667,99.818,100.59750000000001,101.446,102.09700000000001,8.691166666666689,98.99683333333333,3.3397716555344243,102.09700000000001,93.40583333333332,True,,89.69389981675204,13.20923837221295,0.010457196939312081,102.90313818896499,314.330916161738,0.13813160707654895,4.938102824785501,3.766781363809605,0.008951896524713156,70.217,1.174
Rec-029_10s_2,10,2.5,1,2,7,91.55333333333334,94.99000000000001,97.865,98.69833333333334,99.603,100.144,8.590666666666664,97.14227777777778,3.2826125599160334,100.144,91.55333333333334,True,,87.76104161234046,13.065135977347156,0.011019805866572594,100.82617758968762,302.0429691170447,0.14397526209073885,5.499281190557731,4.306910509199246,0.009537434161060574,70.217,1.174
Rec-029_10s_2,10,2.5,1,3,8,90.05916666666667,93.67916666666667,96.348,97.20416666666665,98.083,98.51700000000002,8.457833333333355,95.64841666666668,3.2305851598433377,98.51700000000002,90.05916666666667,True,,86.04625678389534,13.022874209205876,0.011900618964125378,99.06913099310123,285.87682522036124,0.15498026378149474,5.805209540212285,4.71649112322263,0.009751289862790514,70.217,1.174
Rec-029_10s_2,10,2.5,1,4,9,89.245,92.99916666666667,95.36900000000001,96.30166666666668,97.16,97.59200000000001,8.347000000000008,94.77780555555556,3.163595989124942,97.59200000000001,89.245,True,,85.43284798371913,12.709985795817008,0.01176167874635667,98.14283377953613,286.1877213538264,0.14949076980115608,6.1661485355806205,4.998732622515979,0.010379567550160082,70.217,1.174
Rec-030_90s_2,90,1.75,0,0,0,102.62571428571427,110.45666666666666,117.5872727272727,117.62,116.21555555555557,118.86846153846152,16.24274725274725,113.89561179561177,6.268137443118013,118.86846153846152,102.62571428571427,True,,91.85621786017813,26.602653981397737,0.018874023389604786,118.45887184157587,242.5349821897674,0.5020991134704638,14.454751421785634,12.205168941329577,0.019052782360897635,63.943,2.541
Rec-030_90s_2,90,1.75,0,1,1,95.80285714285715,103.40083333333332,108.55636363636363,109.53399999999999,108.97888888888889,110.81076923076922,15.007912087912075,106.1806187053687,5.684770562742177,110.81076923076922,95.80285714285715,True,,86.85925542299438,23.882758721750427,0.017262777927672647,110.74201414474481,253.75538239015629,0.4122827601137647,7.116313971723572,5.653891087995278,0.010937456485406762,63.943,2.541
Rec-030_90s_2,90,1.75,0,2,2,91.42428571428572,98.83416666666666,103.12999999999998,104.54,104.57666666666665,105.63538461538464,14.211098901098921,101.35675061050061,5.4216113305519045,105.63538461538464,91.42428571428572,True,,83.22034177312071,22.616319055414795,0.0166117648055568,105.8366608285355,258.1060070860485,0.3756969729159831,6.1366306990620725,4.904817049400423,0.009291757890096003,63.943,2.541
Rec-030_90s_2,90,1.75,0,3,3,88.36000000000001,95.84916666666668,99.5290909090909,100.904,101.14111111111112,102.04384615384613,13.683846153846119,97.97120247345248,5.187317495182885,102.04384615384613,88.36000000000001,True,,80.22195317379068,21.852849550307063,0.017259448526421358,102.07480272409774,248.64667281264258,0.3771681319691549,6.050852478351383,5.059804863749615,0.008861621680626267,63.943,2.541
Rec-030_90s_2,90,1.75,0,4,4,86.07214285714285,93.85833333333333,96.96272727272726,98.40899999999999,99.15000000000002,99.62384615384615,13.551703296703295,95.6793416028416,5.14425968361785,99.62384615384615,86.07214285714285,True,,78.06739023582347,21.614615191241285,0.017335031660452405,99.68200542706475,247.18227193406037,0.3746900386686632,6.52438361619936,5.6199335445389345,0.008701452189603573,63.943,2.541
Rec-030_90s_2,90,1.75,1,0,5,88.78571428571429,95.53166666666668,99.72545454545455,101.44699999999999,101.32000000000001,103.08692307692307,14.30120879120878,98.31612642912643,5.33205971333298,103.08692307692307,88.78571428571429,True,,82.14349163408167,21.18958083451965,0.01391519412720367,103.33307246860132,290.71131087934293,0.2948571307864153,4.0113649855223885,3.124993439022015,0.0067304832459496415,63.943,2.541
Rec-030_90s_2,90,1.75,1,1,6,86.22714285714287,93.13666666666667,97.16181818181818,99.06,99.02888888888887,100.62615384615384,14.399010989010975,95.87344507344505,5.3833113677917845,100.62615384615384,86.22714285714287,True,,79.22521172130338,21.540320175083686,0.014468013406279767,100.76553189638707,283.43076900969766,0.3116456410686693,4.205948505020751,3.392782385948933,0.006015736926072097,63.943,2.541
Rec-030_90s_2,90,1.75,1,2,7,84.13499999999999,91.00999999999999,94.94,96.78099999999999,97.1588888888889,98.28692307692306,14.151923076923069,93.71863532763531,5.343354339863155,98.28692307692306,84.13499999999999,True,,77.2219665616382,21.370625497965893,0.014343073023415764,98.59259205960409,284.74357140331364,0.3065204420733957,4.271662790424544,3.575434944144714,0.005427099659023789,63.943,2.541
Rec-030_90s_2,90,1.75,1,3,8,82.38857142857144,89.605,93.11545454545457,94.93499999999999,95.65222222222222,96.65923076923079,14.27065934065935,92.05924649424651,5.347899506640083,96.65923076923079,82.38857142857144,True,,75.74152405874743,21.261347034797872,0.014074418817230098,97.00287109354531,288.471094562603,0.2992411027862185,4.966045669436076,4.308857385463535,0.005548735059505606,63.943,2.541
Rec-030_90s_2,90,1.75,1,4,9,81.15071428571427,88.74833333333333,91.93181818181819,94.013,94.74888888888889,95.36461538461539,14.213901098901118,90.99289501239502,5.387552662483038,95.36461538461539,81.15071428571427,True,,74.15192439335655,21.56697282264159,0.01482546625511686,95.71889721599814,278.3266861065699,0.3197404278070953,5.592164392563234,4.824926108031889,0.006421751766575904,63.943,2.541
Rec-031_30s_3,30,1.75,0,0,0,109.14499999999998,117.03875,114.31099999999999,115.19538461538461,116.57230769230767,119.54916666666666,10.404166666666683,115.30193482905982,3.509145300634725,119.54916666666666,109.14499999999998,False,,-3022.964780105678,3139.3266180316677,0.21827621693298183,116.36183792598968,54.04316818827209,685.2403379009645,62350979.32570239,62350978.39257632,713.581482629885,65.816,1.854
Rec-031_30s_3,30,1.75,0,1,1,100.235,106.92874999999998,107.41600000000001,108.47384615384615,109.56,111.85916666666667,11.624166666666667,107.41212713675213,3.9309436037945518,111.85916666666667,100.235,True,,96.52820964564204,14.730388543480618,0.011929019946526164,111.25859818912265,295.7242166825896,0.1757190987552608,6.756131611802348,5.3883967699911794,0.013051422028418627,65.816,1.854
Rec-031_30s_3,30,1.75,0,2,2,95.2625,101.16125,103.07499999999997,103.79692307692306,104.96615384615384,106.97333333333334,11.71083333333334,102.53919337606838,4.056345682004933,106.97333333333334,95.2625,True,,90.843725815664,15.638976557770514,0.012589198156371486,106.48270237343452,289.2494658208038,0.19688217484862144,4.659602141344299,3.736736765020857,0.008974180841334412,65.816,1.854
Rec-031_30s_3,30,1.75,0,3,3,91.68750000000001,97.4325,99.602,100.62384615384616,101.41846153846156,103.30916666666667,11.621666666666655,99.01224572649573,4.0827923449175145,103.30916666666667,91.68750000000001,True,,87.23457777955728,15.896744792340714,0.012429547067708505,103.131322571898,293.2531808149778,0.19758933761974895,4.347311857125059,3.539841700699157,0.007639142545582619,65.816,1.854
Rec-031_30s_3,30,1.75,0,4,4,89.28916666666667,94.7175,97.322,98.53846153846153,98.9976923076923,100.82333333333334,11.534166666666664,96.61469230769232,4.11959185059034,100.82333333333334,89.28916666666667,True,,84.92479635820469,16.08565147590365,0.011840609700926284,101.01044783410833,304.73736281141396,0.19046392091130396,4.509813177296567,3.658777677725664,0.007274803212737499,65.816,1.854
Rec-031_30s_3,30,1.75,1,0,5,92.04916666666668,97.16125,100.362,100.83307692307692,102.1676923076923,103.6275,11.578333333333319,99.366780982906,4.184522951684668,103.6275,92.04916666666668,True,,87.64176120478358,16.172197965742193,0.011565242548409084,103.81395917052578,310.4224779792988,0.18703539201469643,3.4308093843127008,2.754163337730781,0.006428517172296144,65.816,1.854
Rec-031_30s_3,30,1.75,1,1,6,89.60583333333334,94.72000000000001,97.866,98.58153846153846,99.83153846153846,101.27499999999999,11.669166666666655,96.97998504273505,4.228809574049306,101.27499999999999,89.60583333333334,True,,85.35721732860614,16.39242740381135,0.010938046779795126,101.7496447324175,324.3613953140557,0.17930113777728413,2.7899173173513763,2.284987351585025,0.005030031908362046,65.816,1.854
Rec-031_30s_3,30,1.75,1,2,7,87.39083333333336,92.2775,95.91299999999998,96.70076923076923,97.65999999999998,99.10666666666667,11.715833333333308,94.84146153846153,4.30876114529063,99.10666666666667,87.39083333333336,True,,83.02630200723992,16.675854046473884,0.010851178580496649,99.70215605371381,327.80300034249984,0.18095267024058576,3.5399892219008153,2.827388555676958,0.005159026406150351,65.816,1.854
Rec-031_30s_3,30,1.75,1,3,8,85.53500000000001,90.57875000000001,94.339,95.32307692307694,96.24307692307693,97.56666666666666,12.031666666666652,93.26426175213676,4.466122942432655,97.56666666666666,85.53500000000001,True,,80.9899569714522,17.384995982800152,0.0106818260173349,98.37495295425235,335.4262381869066,0.18570350240033737,3.935155295388231,3.0861827990423354,0.004946848393425982,65.816,1.854
Rec-031_30s_3,30,1.75,1,4,9,84.54083333333332,89.2225,93.252,94.3223076923077,94.90538461538463,96.4825,11.941666666666677,92.12092094017093,4.4443362923961,96.4825,84.54083333333332,True,,80.3137720405289,17.429600000609067,0.009520536241772126,97.74337204113797,364.52090372006506,0.1659391384853901,4.244936896915962,3.1113176173842376,0.005288797942362893,65.816,1.854
Rec-032_30s_4,30,2.0,0,0,0,106.115,111.96857142857142,115.3722222222222,116.38166666666667,117.35785714285714,119.412,13.297000000000011,114.43455291005291,4.759982944950793,119.412,106.115,True,,101.13587903103277,17.80506596826043,0.012624620732670379,118.94094499929321,298.93534425020397,0.2247822049694644,10.286284652103529,7.3139984663044855,0.022793864395983746,65.72,1.782
Rec-032_30s_4,30,2.0,0,1,1,99.19583333333333,104.64071428571427,107.65333333333334,108.87333333333335,109.83642857142861,111.37899999999999,12.183166666666665,106.92977380952381,4.418118296261654,111.37899999999999,99.19583333333333,True,,94.53792280109141,16.66233025838573,0.012606402337384057,111.20025305947715,293.99098929214944,0.21005203911557896,5.652135311896219,4.135275102422725,0.013093615083313418,65.72,1.782
Rec-032_30s_4,30,2.0,0,2,2,94.71750000000002,100.10714285714286,103.18888888888888,104.0791666666667,105.26071428571427,106.223,11.505499999999984,102.26273544973544,4.252197370417826,106.223,94.71750000000002,True,,89.81888207093056,16.35193375488476,0.013663275536941593,106.17081582581531,275.7663166264132,0.22342097645480644,4.875360087851471,3.6790286281102387,0.01095158241997011,65.72,1.782
Rec-032_30s_4,30,2.0,0,3,3,91.41666666666669,96.96714285714283,99.81444444444443,100.73333333333333,101.92785714285716,102.69699999999997,11.280333333333289,98.9260740740741,4.183648718501014,102.69699999999997,91.41666666666669,True,,86.40102939856696,16.284975032923658,0.014205681029916506,102.68600443149062,267.68855670950035,0.23133916089786755,4.376150488044853,3.4900348425394885,0.008797247485888471,65.72,1.782
Rec-032_30s_4,30,2.0,0,4,4,89.01833333333333,94.79571428571431,97.46222222222222,98.65166666666666,99.68071428571429,99.875,10.85666666666667,96.58060846560846,4.144974040338312,99.875,89.01833333333333,True,,83.62385947153665,16.54200264489442,0.015202189192530852,100.16586211643107,255.63131365487246,0.25147465383103074,4.771266750282385,3.844023683759311,0.009159089306927987,65.72,1.782
Rec-032_30s_4,30,2.0,1,0,5,91.77833333333335,97.31428571428572,99.93444444444444,101.54583333333333,102.31500000000001,103.13,11.351666666666645,99.33631613756613,4.235942152863875,103.13,91.77833333333335,True,,86.82157438227004,16.436325638405034,0.013897345388585784,103.25790002067508,272.71431984109904,0.2284212943161825,4.698135801335322,3.910697459161986,0.007948437768158196,65.72,1.782
Rec-032_30s_4,30,2.0,1,1,6,89.47166666666665,94.8342857142857,97.70333333333333,99.14916666666669,100.18285714285715,100.905,11.433333333333351,97.04105158730158,4.2860053541481005,100.905,89.47166666666665,True,,84.85857314743109,16.45387105424085,0.012725579556002722,101.31244420167194,290.9877896723185,0.20938504510495232,3.7087545953722754,3.00440904834739,0.006411480331226342,65.72,1.782
Rec-032_30s_4,30,2.0,1,2,7,87.25416666666666,92.89642857142857,95.77222222222221,97.02499999999999,98.01285714285713,98.842,11.587833333333336,94.96711243386243,4.311651227884745,98.842,87.25416666666666,True,,82.37670362252271,16.691473944741148,0.013463774243409077,99.06817756726386,280.2864974688363,0.22473023698173958,3.9778604615710083,3.2860215923638627,0.006465782250050556,65.72,1.782
Rec-032_30s_4,30,2.0,1,3,8,85.58,91.26857142857143,94.26555555555555,95.39750000000002,96.5792857142857,97.05199999999999,11.471999999999994,93.35715211640212,4.332863404981593,97.05199999999999,85.58,True,,80.48177755968688,16.913289476196272,0.013901746048284872,97.39506703588314,274.708478752807,0.23512425513920965,4.273037799276781,3.62118192672399,0.006380937341453664,65.72,1.782
Rec-032_30s_4,30,2.0,1,4,9,84.40583333333332,90.29714285714286,93.12111111111112,94.53666666666668,95.415,95.856,11.450166666666675,92.27195899470901,4.3439578391717095,95.856,84.40583333333332,True,,78.95923426836151,17.17634542876818,0.014724094606362287,96.13557969712969,264.3172232733854,0.2529061350847411,4.701658852152256,3.979638086461527,0.007331429819700182,65.72,1.782
Rec-G3_S60_1,60,2.0,0,0,0,96.61785714285715,102.89857142857143,107.39866666666666,108.5185714285714,110.94466666666666,111.46428571428571,14.84642857142856,106.30710317460317,5.65128670151239,111.46428571428571,96.61785714285715,True,,90.86712225391992,22.057273170265386,0.008736195301088594,112.9243954241853,414.36007731455067,0.1926966462249,11.688125294446678,9.057081945163556,0.014789888474728848,65.442,1.96
Rec-G3_S60_1,60,2.0,0,1,1,92.35357142857143,99.02,102.69733333333333,104.3707142857143,106.38666666666668,107.08428571428571,14.730714285714285,101.98542857142859,5.534113766371123,107.08428571428571,92.35357142857143,True,,86.56997075071943,21.713469217382784,0.009044000208124745,108.28343996810221,402.34936446191847,0.19637662012112014,9.683113443762586,7.419781655181467,0.011685630525312851,65.442,1.96
Rec-G3_S60_1,60,2.0,0,2,2,89.40642857142859,95.99642857142855,99.65466666666666,101.30857142857143,102.98533333333334,103.55642857142857,14.149999999999977,98.8179761904762,5.3527800565276396,103.55642857142857,89.40642857142859,True,,83.36136540496494,21.142960776826563,0.009792128769920066,104.5043261817915,377.0068162401516,0.2070345945040549,8.941929799024301,6.895859614522538,0.010782661503677703,65.442,1.96
Rec-G3_S60_1,60,2.0,0,3,3,87.04214285714286,93.59428571428573,97.196,98.71071428571427,100.27199999999999,100.91999999999999,13.877857142857124,96.28919047619048,5.229983766054842,100.91999999999999,87.04214285714286,True,,80.9694349238784,20.745544471077725,0.010087373466251052,101.71497939495612,367.0360169445788,0.20926805484048067,8.48780702081453,6.70385604139377,0.009635293998060759,65.442,1.96
Rec-G3_S60_1,60,2.0,0,4,4,85.52857142857142,92.12,95.20666666666665,97.12142857142855,98.39000000000001,98.94285714285716,13.41428571428574,94.5515873015873,5.06709597775395,98.94285714285716,85.52857142857142,True,,79.54136573943012,20.151609909411537,0.010310189141970674,99.69297564884165,358.4056667793051,0.20776690968124345,7.778507076177615,6.210704911341877,0.00894816905620226,65.442,1.96
Rec-G3_S60_1,60,2.0,1,0,5,86.655,93.20714285714284,97.232,98.98285714285714,100.67,101.4257142857143,14.770714285714305,96.36211904761905,5.585782506281735,101.4257142857143,86.655,True,,80.66338750441263,21.907864038297923,0.009262169473163946,102.57125154271054,396.40792217616575,0.20291434951774923,8.75255063859922,6.738902963206756,0.01063115897090438,65.442,1.96
Rec-G3_S60_1,60,2.0,1,1,6,84.985,91.42214285714284,95.424,97.16000000000001,98.93333333333335,99.64000000000001,14.655000000000015,94.59407936507937,5.549031347445772,99.64000000000001,84.985,True,,79.1415510692922,21.721259291068254,0.009084782152471134,100.86281036036046,401.0779259909526,0.19733290873669468,7.723080306552559,5.9803039819317405,0.009106802686831943,65.442,1.96
Rec-G3_S60_1,60,2.0,1,2,7,83.39857142857143,89.98785714285715,93.68733333333333,95.7257142857143,97.23333333333333,97.89571428571428,14.497142857142848,92.9880873015873,5.496374417499172,97.89571428571428,83.39857142857143,True,,77.42147558830455,21.588632968111106,0.009414067439193825,99.01010855641564,390.18048726948575,0.20323684668180111,7.2182725322305155,5.60597313665687,0.008044070691581537,65.442,1.96
Rec-G3_S60_1,60,2.0,1,3,8,82.38999999999999,88.78642857142856,92.56600000000002,94.60285714285715,96.07466666666667,96.73285714285716,14.34285714285717,91.85880158730158,5.452661476037195,96.73285714285716,82.38999999999999,True,,76.5283247238006,21.37608202076787,0.00927799316774285,97.90440674456846,393.26729688368806,0.1983271429417951,6.962033556277826,5.432960765767286,0.00733373768629029,65.442,1.96
Rec-G3_S60_1,60,2.0,1,4,9,81.57428571428571,88.205,91.58733333333335,93.94357142857145,95.02666666666666,95.76428571428572,14.190000000000012,91.01685714285713,5.377293851514247,95.76428571428572,81.57428571428571,True,,75.58053006198796,21.16102058635951,0.009699403782473956,96.74155064834747,379.71804529869183,0.20524928311634466,6.908680545004545,5.538887641102253,0.006958308149436626,65.442,1.96
