Repository: Topfrank22/thermal-monitoring-and-predictive-modelling-additive-manufacturing

# 🔬 Thermal Monitoring and Predictive Modelling for Additive Manufacturing

> **University Project — Lab Data Science for Industrial Engineering**

> Politecnico di Milano · A.Y. 2025/2026
---

## 🎯 Project Overview

This project investigates whether **in situ thermal infrared video monitoring** during Fused Filament Fabrication (FFF) can predict the **mechanical failure load** of additively manufactured components.

In remote manufacturing, space applications, and autonomous fabrication facilities, trial and error production is unsustainable: **first time right manufacturing** is mandatory.

File: roi_analysis/Dataset_giusti/feature_tables/output/feature_table_pixel_ROI_wide_3_10_depth_1_3.csv (part 1 of 3)
specimen,pausa_s,peso_rottura_kg,pixel_row,pixel_col,pixel_id,T1_px,T2_px,T3_px,T4_px,T5_px,T6_px,delta_T_px,T_mean_px,T_std_px,T_max_px,T_min_px,fit_ok,fit_error,T0,A,alpha,T_inf,t_star,heating_rate_t0,sigma_T0,sigma_A,sigma_alpha,bed_temp_C,bed_temp_std_C
Rec-022_10s_1,10,2.5,0,0,0,106.005,108.55800000000002,110.76571428571431,112.69,113.19636363636364,112.27384615384616,6.2688461538461695,110.58148734598736,2.8007198715085817,113.19636363636364,106.005,True,,102.87970789294464,10.538283646082848,0.011590226349242245,113.41799153902748,272.98778890942043,0.12214109279061805,8.651122108070824,6.712143098821814,0.02637017039752359,68.711,1.303
Rec-022_10s_1,10,2.5,0,1,1,100.25200000000001,103.4,105.10714285714286,106.63615384615385,107.27454545454543,106.8453846153846,6.593384615384593,104.91920446220445,2.695619293967384,107.27454545454543,100.25200000000001,True,,97.01662221880487,10.625812609224452,0.012197972947113774,107.64243482802932,264.25451032228335,0.1296133747484203,6.831410843212329,5.395826418011249,0.018772448641415435,68.711,1.303
Rec-022_10s_1,10,2.5,0,2,2,96.40200000000002,99.819,101.50214285714286,102.67076923076925,103.1781818181818,102.96307692307693,6.561076923076911,101.08919513819512,2.6126765844387916,103.1781818181818,96.40200000000002,True,,92.68118544261594,10.769628983117002,0.01427961989504191,103.45081442573294,237.7077817358893,0.1537862082895375,6.762159854732598,5.696682487633352,0.016485919568112274,68.711,1.303
Rec-022_10s_1,10,2.5,0,3,3,93.903,97.64800000000001,99.13857142857144,100.24923076923076,100.61363636363636,100.91615384615383,7.013153846153827,98.74476540126541,2.6560004604458016,100.91615384615383,93.903,True,,90.19949200126764,10.983825323626405,0.014199380075459688,101.18331732489405,240.04114571705952,0.15596351045263035,6.516427010900516,5.584397449413054,0.014223261181848483,68.711,1.303
Rec-022_10s_1,10,2.5,0,4,4,92.70899999999999,96.564,97.74214285714285,98.70538461538462,99.13363636363634,99.70692307692308,6.997923076923087,97.4268478188478,2.56314385162745,99.70692307692308,92.70899999999999,True,,89.34337499012183,10.498667598337281,0.013902350461455916,99.84204258845911,240.39961271441814,0.1459561563304166,6.446203985041282,5.572881635891621,0.013965288281796306,68.711,1.303
Rec-022_10s_1,10,2.5,0,5,5,91.732,95.64200000000001,96.85071428571429,97.91230769230768,98.04727272727274,98.7476923076923,7.015692307692305,96.4886645021645,2.5703308802373916,98.7476923076923,91.732,True,,88.21127238337931,10.668671909408044,0.014272617847350785,98.87994429278736,237.13013822649114,0.15226987710174722,6.953904502358536,6.107204539491008,0.014569425381125621,68.711,1.303
Rec-022_10s_1,10,2.5,0,6,6,91.35300000000001,94.989,96.03785714285716,97.32692307692308,97.1590909090909,97.95230769230768,6.599307692307676,95.80302980352981,2.4207891905959977,97.95230769230768,91.35300000000001,True,,87.90300769676661,10.191881375428542,0.014453700013377917,98.09488907219514,231.86833018491228,0.14731039597237766,6.893825078400066,5.981674109867805,0.016213101606209313,68.711,1.303
Rec-022_10s_1,10,2.5,0,7,7,90.648,94.285,94.95142857142856,96.57615384615384,95.73,97.28615384615385,6.638153846153855,94.91278937728937,2.351659600470343,97.28615384615385,90.648,True,,87.27858216251678,10.150433528420402,0.014210639117984156,97.42901569093719,234.35404249374054,0.14424414776346892,7.287146321208979,6.310187008005253,0.01726757244407232,68.711,1.303
Rec-022_10s_1,10,2.5,1,0,8,94.393,98.192,99.95142857142858,101.20923076923076,101.79727272727273,102.00153846153847,7.608538461538473,99.5907450882451,2.9121579355993354,102.00153846153847,94.393,True,,90.7546674540464,11.769538235700297,0.012665606803337172,102.5242056897467,265.5394505609887,0.14906834355022267,5.725942894280334,4.423438559065433,0.014969175545125288,68.711,1.303
Rec-022_10s_1,10,2.5,1,1,9,92.16799999999998,95.911,97.66357142857142,98.99923076923079,99.43,99.66384615384617,7.495846153846188,97.3059413919414,2.8778732157271447,99.66384615384617,92.16799999999998,True,,88.49806921703659,11.670128711496513,0.012884885096017994,100.1681979285331,261.694284895375,0.1503682675033731,5.420906545795663,4.342735475573958,0.012966864750444458,68.711,1.303
Rec-022_10s_1,10,2.5,1,2,10,90.429,94.55600000000001,96.03642857142857,97.03384615384614,97.65454545454544,97.91076923076925,7.481769230769245,95.60343156843157,2.8155391135464747,97.91076923076925,90.429,True,,86.45181973307696,11.676509419839652,0.01455047126766827,98.1283291529166,240.1307689141783,0.16989871482003477,5.825591050100127,4.994152900234154,0.012315596142403799,68.711,1.303
Rec-022_10s_1,10,2.5,1,3,11,89.28999999999999,93.30699999999999,94.87357142857142,95.95076923076924,96.27272727272727,96.99307692307691,7.703076923076921,94.44785747585748,2.8338425307027117,96.99307692307691,89.28999999999999,True,,85.70047335661698,11.495674053865066,0.013227063080890925,97.19614741048204,255.7672196817761,0.15205400586783432,5.832680044121498,4.9581056755805895,0.011443432261447044,68.711,1.303
Rec-022_10s_1,10,2.5,1,4,12,88.58500000000001,92.76400000000001,94.37071428571429,95.36615384615385,95.73,96.28384615384616,7.698846153846148,93.84995238095239,2.861031070769426,96.28384615384616,88.58500000000001,True,,84.57382550167534,11.864328744038565,0.01442391404545499,96.4381542457139,242.7383592827197,0.1711300580110332,6.439934011548461,5.607744865221938,0.012646671165392304,68.711,1.303
Rec-022_10s_1,10,2.5,1,5,13,88.09700000000001,92.384,93.7107142857143,94.78076923076924,95.08818181818182,95.74153846153847,7.64453846153846,93.3003672993673,2.8082141016623847,95.74153846153847,88.09700000000001,True,,84.19560143618301,11.662019815212664,0.014505744058686888,95.85762125139567,240.57335356388518,0.16916627464680986,6.701028497836418,5.8960358926601275,0.013047606618040646,68.711,1.303
Rec-022_10s_1,10,2.5,1,6,14,87.715,91.84200000000001,93.08928571428571,94.36461538461539,94.29818181818182,95.32384615384616,7.608846153846159,92.77215484515484,2.7537753205005466,95.32384615384616,87.715,True,,84.07641035752737,11.338785051227832,0.013784112166562168,95.4151954087552,247.4268301721974,0.1562950849786628,6.483518820149549,5.5488001241261795,0.013463653558374398,68.711,1.303
Rec-022_10s_1,10,2.5,1,7,15,87.44399999999999,91.40700000000001,92.19928571428571,93.86153846153844,93.16363636363636,94.82307692307693,7.379076923076937,92.14975624375622,2.6001183259547185,94.82307692307693,87.44399999999999,True,,84.00003871521123,10.948079765803168,0.013549363310228197,94.9481184810144,247.85792124960952,0.14833951029622516,6.892627790806432,5.891957544500094,0.014763885912886868,68.711,1.303
Rec-022_10s_1,10,2.5,2,0,16,88.63999999999999,92.60300000000001,94.52428571428572,95.95000000000002,96.27090909090909,96.78461538461536,8.144615384615378,94.12880169830169,3.084482328842296,96.78461538461536,88.63999999999999,True,,84.79063619727046,12.474292632483074,0.012605632956534314,97.26492882975353,271.0397099735861,0.15724635431748182,5.364243098684141,4.214346562366894,0.012465308100661097,68.711,1.303
Rec-022_10s_1,10,2.5,2,1,17,87.499,91.516,93.47785714285716,94.98923076923077,95.18545454545456,95.69923076923078,8.200230769230785,93.06112887112886,3.1205217956210896,95.69923076923078,87.499,True,,83.47815297800808,12.668498550949488,0.012986258256874232,96.14665152895758,266.57591009194095,0.16451639390946704,5.352674064707943,4.329412971558951,0.01130834678595014,68.711,1.303
Rec-022_10s_1,10,2.5,2,2,18,86.9,90.918,92.74071428571429,93.94692307692307,94.34818181818181,94.98846153846156,8.088461538461559,92.30704678654679,3.0132734679696167,94.98846153846156,86.9,True,,83.14934520995148,12.148906255946992,0.012794365405723863,95.29825146589847,266.1372641980298,0.15543754591847042,5.692580128982815,4.687854399669968,0.011189043288003235,68.711,1.303
Rec-022_10s_1,10,2.5,2,3,19,86.305,90.32300000000001,92.39214285714284,93.44384615384615,93.75545454545453,94.69692307692308,8.391923076923078,91.81939443889443,3.0868471380412763,94.69692307692308,86.305,True,,82.62058434596996,12.376111761750154,0.01231193199982577,94.99669610772011,274.9487575542376,0.15237384643291182,5.521226952921775,4.577766455297363,0.009876744580375331,68.711,1.303
Rec-022_10s_1,10,2.5,2,4,20,86.03299999999999,90.106,92.00428571428571,93.02769230769232,93.31181818181818,94.32230769230767,8.289307692307688,91.46751731601732,3.0219612159684908,94.32230769230767,86.03299999999999,True,,82.46212202995652,12.096420480481383,0.01239708385103537,94.5585425104379,271.77232018135476,0.14996033899390926,5.705496599166199,4.759185556305657,0.010280280767699598,68.711,1.303
Rec-022_10s_1,10,2.5,2,5,21,85.81700000000001,89.78,91.53928571428571,92.73538461538462,92.96727272727271,93.77999999999999,7.96299999999998,91.10315717615718,2.9390131476555457,93.77999999999999,85.81700000000001,True,,82.19398897203654,11.85502904307234,0.012744076202786185,94.04901801510887,264.9569931148732,0.1510813935111573,5.9693947539669,4.998729696951308,0.011176948965638422,68.711,1.303
Rec-022_10s_1,10,2.5,2,6,22,85.381,89.452,91.11214285714287,92.48538461538462,92.42363636363638,93.44538461538461,8.064384615384611,90.71659140859141,2.9567932734958604,93.44538461538461,85.381,True,,81.6486461633083,12.037035410158696,0.012979789787672934,93.685681573467,262.7311491369177,0.15623818929063532,5.979709622681671,5.038361324713784,0.011321090299583319,68.711,1.303
Rec-022_10s_1,10,2.5,2,7,23,85.221,89.18200000000002,90.41499999999999,92.15076923076923,91.43636363636364,92.94384615384617,7.722846153846163,90.22482983682984,2.783238337772482,92.94384615384617,85.221,True,,81.46555019983522,11.741262102011317,0.013352306492825804,93.20681230184654,255.65709153386632,0.15677293019865526,6.29009068418179,5.277208150747229,0.01312183556636074,68.711,1.303
Rec-024_90s_1,90,1.75,0,0,0,98.99692307692308,108.34769230769231,109.101,109.43384615384616,109.91375000000001,113.40076923076926,14.403846153846175,108.1989967948718,4.838130812966438,113.40076923076926,98.99692307692308,True,,81.57282934908066,29.21255408535404,0.03175357370769652,110.7853834344347,163.4908015417847,0.9276029893393606,26.27295794537021,24.972800309307033,0.030742355371952523,65.416,2.467
Rec-024_90s_1,90,1.75,0,1,1,94.1123076923077,102.6276923076923,104.15899999999999,104.46615384615384,104.82625,107.80538461538464,13.693076923076944,102.99946474358974,4.67010672939784,107.80538461538464,94.1123076923077,True,,82.08650393836743,23.89224376587403,0.024741370504486594,105.97874770424146,191.61606378129986,0.5911268551949994,14.1550216245912,13.36517476830553,0.017353195339432324,65.416,2.467
Rec-024_90s_1,90,1.75,0,2,2,90.72923076923077,98.83,100.14599999999999,100.95846153846153,101.56625,103.79846153846155,13.069230769230785,99.3380673076923,4.527881324365404,103.79846153846155,90.72923076923077,True,,81.4630259984945,21.120470468592675,0.020984065060955986,102.58349646708717,212.20004102847844,0.4431933264309483,11.217147478783623,10.56133515457736,0.013514156287010932,65.416,2.467
Rec-024_90s_1,90,1.75,0,3,3,88.56076923076924,96.36769230769232,97.649,98.70538461538462,99.465,101.33307692307692,12.772307692307677,97.01348717948717,4.4676762612730085,101.33307692307692,88.56076923076924,True,,82.19868339380622,18.545782958265807,0.0161593293849043,100.74446635207202,251.34417869107241,0.29968741552356204,8.916703818462201,8.034516539068594,0.01145075062265129,65.416,2.467
Rec-024_90s_1,90,1.75,0,4,4,87.14,94.8223076923077,96.075,97.5353846153846,98.31499999999998,99.87461538461538,12.734615384615381,95.62705128205128,4.511915668319563,99.87461538461538,87.14,True,,81.85966764542201,17.83218514703403,0.01426287156793733,99.69185279245603,273.2604101851769,0.25433816652782604,8.591029358002213,7.569371540754897,0.010447068420185609,65.416,2.467
Rec-024_90s_1,90,1.75,0,5,5,86.42846153846153,93.69615384615386,95.31500000000001,96.70076923076924,97.63499999999999,99.03923076923078,12.61076923076925,94.8024358974359,4.49861196651218,99.03923076923078,86.42846153846153,True,,81.50025975096365,17.58061964988671,0.01325199663268261,99.08087940085036,287.4856419193491,0.2329783124007724,8.333226038950105,7.141744608788622,0.010283919222654064,65.416,2.467
Rec-024_90s_1,90,1.75,0,6,6,85.7623076923077,92.90153846153848,94.664,96.15923076923079,96.95625,98.24538461538462,12.483076923076922,94.11478525641026,4.491169479923787,98.24538461538462,85.7623076923077,True,,80.35746150769145,17.91853012377458,0.013847246040820738,98.27599163146604,279.6754768939703,0.24812229531376467,8.414751734965003,7.285442303168295,0.010595331772848363,65.416,2.467
Rec-024_90s_1,90,1.75,0,7,7,85.1369230769231,92.23384615384614,93.95899999999999,95.70000000000002,96.75250000000001,97.7023076923077,12.565384615384602,93.58076282051282,4.578075852914565,97.7023076923077,85.1369230769231,True,,80.17290634185723,18.002593273320507,0.012375659775223221,98.17549961517773,304.23111964109506,0.22279396942233673,7.940832390874108,6.603757445957289,0.009935886774302802,65.416,2.467
Rec-024_90s_1,90,1.75,1,0,8,88.47615384615386,96.15923076923076,97.486,99.24769230769229,99.53375,102.16846153846153,13.692307692307665,97.17854807692306,4.724251689025967,102.16846153846153,88.47615384615386,True,,81.08944406896879,20.14071704062936,0.016834911623842347,101.23016110959816,248.59124747901865,0.3390671914198109,8.386845305051175,7.551113366382238,0.010526610753972463,65.416,2.467
Rec-024_90s_1,90,1.75,1,1,9,86.05461538461539,93.52846153846154,95.532,96.9923076923077,97.56875,99.58076923076925,13.52615384615386,94.87615064102563,4.773416734950495,99.58076923076925,86.05461538461539,True,,79.58910146992058,19.65941796890558,0.014891535466223894,99.24851943882615,271.1716914529421,0.2927589199292767,7.414410714926818,6.513566610950579,0.00910152636760509,65.416,2.467
Rec-024_90s_1,90,1.75,1,2,10,84.30230769230769,91.81692307692309,93.85000000000002,95.49,96.145,97.70384615384616,13.401538461538465,93.21801282051284,4.810491421566255,97.70384615384616,84.30230769230769,True,,78.12588724380167,19.533280501928985,0.014366618732799444,97.65916774573066,278.13367492884294,0.2806271935720391,7.272204982842137,6.386749388675581,0.008486088208889327,65.416,2.467
Rec-024_90s_1,90,1.75,1,3,11,83.09,90.64692307692309,92.49300000000001,94.69769230769231,95.26125000000002,96.65923076923076,13.569230769230757,92.14134935897437,4.918613931230982,96.65923076923076,83.09,True,,77.50880860323458,19.499659961953,0.012962127673516663,97.00846856518758,300.20089021027854,0.25275708201699587,6.77596410304453,5.784613643386782,0.007671263478223383,65.416,2.467
Rec-024_90s_1,90,1.75,1,4,12,82.46230769230769,89.89538461538463,92.059,94.07153846153845,94.71874999999999,95.94923076923077,13.486923076923077,91.52603525641025,4.926091814677195,95.94923076923077,82.46230769230769,True,,76.60349736021809,19.64525412807808,0.013317944872952483,96.24875148829616,294.77232260964513,0.2616344114928861,6.846900778050375,5.877068703013586,0.007792854941796222,65.416,2.467
Rec-024_90s_1,90,1.75,1,5,13,81.9623076923077,89.31076923076922,91.732,93.57153846153845,94.37875,95.61615384615386,13.65384615384616,91.0952532051282,4.987031296367529,95.61615384615386,81.9623076923077,True,,76.22480326150354,19.79762822642908,0.012886094998087563,96.02243148793262,302.6925035625349,0.25511411806258494,7.060001873565241,6.003686461310428,0.007863862883774652,65.416,2.467
Rec-024_90s_1,90,1.75,1,6,14,81.50384615384615,88.72615384615386,91.244,93.15230769230769,93.90625,94.94692307692308,13.44307692307693,90.57991346153847,4.959938169824672,94.94692307692308,81.50384615384615,True,,75.41461100542193,19.920028581774385,0.013479015959876786,95.33463958719632,293.17223088155515,0.2685023831749387,7.506549654528898,6.506477363225513,0.008282245179935319,65.416,2.467
Rec-024_90s_1,90,1.75,1,7,15,81.04384615384616,88.26846153846154,90.808,92.73538461538459,93.77125,94.61307692307693,13.56923076923077,90.20666987179487,5.0317519970508195,94.61307692307693,81.04384615384616,True,,75.08526610623944,20.086350338691616,0.012874783121513106,95.17161644493106,304.01479003877125,0.25860740431338586,7.484929737449809,6.313613082433773,0.008586875367023279,65.416,2.467
Rec-024_90s_1,90,1.75,2,0,16,81.66923076923078,89.22615384615385,91.407,93.82000000000002,94.2425,96.20000000000002,14.530769230769238,91.09414743589743,5.212071707627753,96.20000000000002,81.66923076923078,True,,75.26267526868443,20.97285496635301,0.013467917548059755,96.23553023503744,297.1768081520651,0.2824606814342579,6.708074745245752,5.690414588271648,0.007866126097346257,65.416,2.467
Rec-024_90s_1,90,1.75,2,1,17,80.54384615384613,88.01692307692309,90.43,92.52692307692307,93.565,95.07153846153845,14.52769230769232,90.02570512820512,5.2601795164580585,95.07153846153845,80.54384615384613,True,,74.99450653148352,20.646413646487296,0.011940785332922881,95.64092017797083,323.79067134720236,0.2465343932474343,6.2402500824945,5.124867432071839,0.006881993384764941,65.416,2.467
Rec-024_90s_1,90,1.75,2,2,18,79.79230769230769,87.18076923076923,89.72300000000001,92.10846153846154,93.09,94.44692307692307,14.654615384615383,89.39024358974359,5.362085247566439,94.44692307692307,79.79230769230769,True,,74.39601841356709,20.930725788954483,0.011359609972783282,95.32674420252158,337.1678860960127,0.2377648814097996,6.1591987492148705,4.977278011180727,0.006424343457164658,65.416,2.467
Rec-024_90s_1,90,1.75,2,3,19,79.33307692307692,86.68076923076924,89.236,91.85846153846154,92.685,93.82076923076922,14.4876923076923,88.93567948717948,5.363747751508695,93.82076923076922,79.33307692307692,True,,73.63577835896766,21.014190367454304,0.01178675346125581,94.64996872642196,328.4184789430959,0.24768908104908052,6.343351682414086,5.220253279197739,0.006583055664595253,65.416,2.467
Rec-024_90s_1,90,1.75,2,4,20,78.83230769230771,86.26307692307692,88.855,91.44,92.2075,93.40461538461538,14.572307692307675,88.50041666666665,5.385880275082671,93.40461538461538,78.83230769230771,True,,72.85103239465583,21.187918108758716,0.012309097034035175,94.03895050341455,318.6735048373372,0.2608041399499021,6.695344366172022,5.544731787423883,0.007042227802031307,65.416,2.467
Rec-024_90s_1,90,1.75,2,5,21,78.53846153846153,85.88615384615385,88.80099999999999,91.06461538461538,92.27499999999999,93.19461538461539,14.656153846153856,88.29330769230768,5.454649423323277,93.19461538461539,78.53846153846153,True,,72.44831428465795,21.516365777720242,0.012165070457697137,93.96468006237819,322.74338364848415,0.2617481056795502,6.52987932668228,5.372428925401121,0.0069124409501513,65.416,2.467
Rec-024_90s_1,90,1.75,2,6,22,78.24615384615386,85.50999999999999,88.476,90.93769230769232,92.14,92.69384615384617,14.447692307692307,88.00061538461539,5.46563841342182,92.69384615384617,78.24615384615386,True,,71.8610188970032,21.63607984783235,0.01256867596525884,93.49709874483555,315.4177392160489,0.2719368767658716,6.699972503942227,5.628036445061419,0.006935491063633265,65.416,2.467
Rec-024_90s_1,90,1.75,2,7,23,77.91384615384615,85.09384615384617,88.20599999999999,90.64615384615385,91.80125,92.48538461538463,14.57153846153848,87.69108012820512,5.499388757863989,92.48538461538463,77.91384615384615,True,,71.63156902157648,21.750544159353996,0.012154624182914171,93.38211318093047,323.84068767781906,0.26436969003082667,6.543698357188153,5.399443680147009,0.006982889009994266,65.416,2.467
Rec-025_30s_1,30,1.75,0,0,0,100.85099999999998,107.33666666666666,108.65545454545455,111.76363636363637,113.17083333333333,114.47818181818182,13.627181818181839,109.37596212121213,4.969658296632147,114.47818181818182,100.85099999999998,True,,96.72233119857584,19.51419710416766,0.00898757996086608,116.23652830274351,392.29684540193546,0.17538540684580817,5.712871301815698,5.555430811968133,0.011174513651653277,67.051,1.965
Rec-025_30s_1,30,1.75,0,1,1,95.533,102.27,103.62272727272726,106.13727272727273,107.83416666666666,108.50909090909092,12.976090909090914,103.98437626262626,4.783817067336387,108.50909090909092,95.533,True,,90.81196712583441,18.818112878721845,0.010802446478147413,109.63008000455626,340.05314332494623,0.20328165719212926,4.118043099938679,3.1323068698454164,0.008331988269212061,67.051,1.965
Rec-025_30s_1,30,1.75,0,2,2,91.73300000000002,98.925,100.21727272727271,102.34,103.76166666666666,104.7081818181818,12.975181818181781,100.28085353535353,4.7088334294655505,104.7081818181818,91.73300000000002,True,,86.72503694077868,18.638026663063926,0.011886669181328108,105.3630636038426,316.2731969031781,0.22154405713661351,4.1432888170555895,3.1730727126926763,0.007274439063981677,67.051,1.965
Rec-025_30s_1,30,1.75,0,3,3,89.128,96.48166666666667,98.24727272727272,99.67545454545456,101.04833333333333,102.04454545454546,12.916545454545457,97.7708787878788,4.67379324986847,102.04454545454546,89.128,True,,83.56304874255494,18.75171540686632,0.013267445184463642,102.31476414942126,292.0993360902555,0.24878735627526125,3.949833951375217,3.0834887809704328,0.006998538839469144,67.051,1.965
Rec-025_30s_1,30,1.75,0,4,4,87.825,95.44166666666668,97.11,98.24454545454545,99.78333333333335,100.31636363636363,12.49136363636363,96.45348484848485,4.585262490070403,100.31636363636363,87.825,True,,81.59534074840309,18.780900290215975,0.015249081005343477,100.37624103861907,263.37148045473305,0.2863914698787822,4.966910465467107,4.124606370251104,0.008146910827527536,67.051,1.965
Rec-025_30s_1,30,1.75,0,5,5,87.118,94.3125,96.42090909090908,97.2590909090909,98.83416666666665,99.38181818181819,12.263818181818195,95.55441414141414,4.5117173890937705,99.38181818181819,87.118,True,,81.10988650441261,18.328797275277175,0.015006850774539645,99.4386837796898,264.9319106803878,0.2750575255868734,5.373069094764238,4.447389229280241,0.008744900581471544,67.051,1.965
Rec-025_30s_1,30,1.75,0,6,6,86.47,93.22500000000001,95.77999999999999,96.47000000000001,98.10833333333333,98.39454545454547,11.924545454545466,94.74131313131313,4.460134226184237,98.39454545454547,86.47,True,,80.68743618007721,17.985008624789575,0.014470596399201952,98.67244480486679,270.9266842808282,0.26025380104549606,5.706469991820379,4.410319206243742,0.010486758476036634,67.051,1.965
Rec-025_30s_1,30,1.75,0,7,7,85.924,92.32083333333333,95.28454545454547,95.53272727272726,97.29583333333333,97.16090909090909,11.23690909090908,93.91980808080808,4.309430723204178,97.29583333333333,85.924,True,,79.76627471684893,17.987846869223926,0.015464115428514644,97.75412158607286,257.8247666236877,0.2781661402961246,6.587056504848663,5.027753253104258,0.013154203020475595,67.051,1.965
Rec-025_30s_1,30,1.75,1,0,8,90.15700000000001,96.34583333333335,98.54181818181819,100.46636363636365,102.49583333333332,103.17909090909089,13.022090909090878,98.5309898989899,4.81599898793178,103.17909090909089,90.15700000000001,True,,85.66229535024736,19.020712537917603,0.009978158277762527,104.68300788816497,361.2631048606431,0.18979168025916401,2.6559851770841543,2.0830959608830812,0.006028933114183958,67.051,1.965
Rec-025_30s_1,30,1.75,1,1,9,87.71600000000001,94.22083333333335,96.22272727272728,98.19636363636363,99.96333333333332,100.51454545454546,12.798545454545447,96.13896717171718,4.746303218554673,100.51454545454546,87.71600000000001,True,,82.84046817603209,18.733259607940624,0.011201956878767032,101.57372778397271,330.76385192453,0.20984916632689907,2.8135993343385635,2.034676991901934,0.005728631826830751,67.051,1.965
Rec-025_30s_1,30,1.75,1,2,10,85.599,92.54833333333335,94.74272727272728,96.5190909090909,97.92999999999999,98.83818181818182,13.23918181818182,94.36288888888889,4.850657133888961,98.83818181818182,85.599,True,,80.44851788592065,19.202202537834182,0.011752669377354166,99.65072042375483,321.4519741648955,0.22567713774415624,3.091510382755469,2.380765926365783,0.0050429026746754485,67.051,1.965
Rec-025_30s_1,30,1.75,1,3,11,84.513,91.32583333333334,93.6590909090909,95.28545454545453,96.93416666666667,97.45636363636362,12.943363636363614,93.19565151515151,4.8082610882083205,97.45636363636362,84.513,True,,79.36640078464573,18.951168288680506,0.01195332038270299,98.31756907332624,316.3713466214067,0.22652938618111926,3.4764515302060635,2.7438281306839762,0.00523598161528374,67.051,1.965
Rec-025_30s_1,30,1.75,1,4,12,83.917,90.91916666666667,93.21272727272729,94.54636363636364,96.12,96.71545454545456,12.798454545454561,92.57178535353536,4.726648824023186,96.71545454545456,83.917,True,,78.43584387287781,18.81810869986755,0.013012817739682304,97.25395257274536,296.59739751098886,0.24487661871690639,3.803431727287738,3.082052329251166,0.005796396849486874,67.051,1.965
Rec-025_30s_1,30,1.75,1,5,13,83.42699999999999,90.33083333333332,92.77,93.85636363636362,95.62333333333333,96.12363636363635,12.696636363636358,92.02186111111111,4.700031620455311,96.12363636363635,83.42699999999999,True,,78.00468806103034,18.61106386026638,0.01313484106874015,96.61575192129672,293.7102875756774,0.24445336592477246,4.584848565179849,3.7678983967694943,0.006594803163754931,67.051,1.965
Rec-025_30s_1,30,1.75,1,6,14,83.04799999999999,89.5625,92.47454545454545,93.46272727272726,95.21583333333332,95.38454545454547,12.336545454545487,91.52469191919192,4.666598333784116,95.38454545454547,83.04799999999999,True,,77.64049826073551,18.485036080318007,0.012890998990465552,96.12553434105352,297.28528033322794,0.23829058145009874,4.631359224248347,3.5275482256857456,0.008018508099761082,67.051,1.965
Rec-025_30s_1,30,1.75,1,7,15,82.66799999999999,88.61083333333333,92.12727272727274,92.57,94.71749999999999,94.34727272727272,11.679272727272732,90.84014646464647,4.554924965505308,94.71749999999999,82.66799999999999,True,,77.32877929287136,18.264407302849342,0.0127441092384578,95.59318659572071,298.8703778464214,0.23276360184319841,5.033460777460774,3.663662635294633,0.009860435234290902,67.051,1.965
Rec-025_30s_1,30,1.75,2,0,16,84.13300000000001,90.37666666666667,92.86818181818184,94.74181818181819,96.97916666666667,97.40818181818182,13.275181818181807,92.7511691919192,4.968927591871448,97.40818181818182,84.13300000000001,True,,79.56544689019174,19.62614715819228,0.009817943003932034,99.19159404838402,368.70123752386235,0.19268839418591446,2.7911564352983707,2.1479866622949704,0.005369254408896087,67.051,1.965
Rec-025_30s_1,30,1.75,2,1,17,82.831,89.38000000000001,92.02909090909091,93.75727272727272,95.80333333333334,96.17272727272726,13.341727272727255,91.66223737373737,5.004324340124559,96.17272727272726,82.831,True,,77.85730772288599,19.668598139601027,0.010873104220479608,97.52590586248702,342.508350132909,0.2138587174426133,3.1766196833929023,2.400690326318095,0.0050089528999910805,67.051,1.965
Rec-025_30s_1,30,1.75,2,2,18,81.91,88.65666666666668,91.19,93.06545454545454,94.98833333333334,95.28545454545453,13.37545454545453,90.84931818181819,5.031047743112785,95.28545454545453,81.91,True,,76.83978212219766,19.6466510948942,0.011218729898332926,96.48643321709186,334.6461687926148,0.22041047204040487,3.397579821823716,2.6647397935250017,0.004692103926101141,67.051,1.965
Rec-025_30s_1,30,1.75,2,3,19,81.41899999999998,88.06833333333333,90.89272727272727,92.42272727272729,94.4925,95.04,13.621000000000024,90.38921464646465,5.073592307950327,95.04,81.41899999999998,True,,76.6060490251838,19.803465352922384,0.01053958865345138,96.40951437810618,351.03920715308266,0.2087203787326783,3.3750163900588066,2.583468465173029,0.004422972762452184,67.051,1.965
Rec-025_30s_1,30,1.75,2,4,20,81.039,87.70583333333333,90.44909090909091,91.97999999999999,93.95083333333332,94.49727272727273,13.458272727272728,89.93700505050505,5.009901000386136,94.49727272727273,81.039,True,,76.24142635749132,19.510914369049033,0.010694518258494172,95.75234072654035,345.9266343705432,0.2086598299597112,3.425308511418596,2.746371631177885,0.00475584520934737,67.051,1.965
Rec-025_30s_1,30,1.75,2,5,21,80.931,87.2983333333333,90.25181818181818,91.68363636363637,93.63333333333334,93.95363636363636,13.022636363636366,89.62529292929293,4.907824912390061,93.95363636363636,80.931,True,,76.0598731489798,19.15261441837395,0.010995002119677988,95.21248756735375,337.3072051406912,0.2105830361273968,3.775978762428523,2.988211882967139,0.005492601024134706,67.051,1.965
Rec-025_30s_1,30,1.75,2,6,22,80.44399999999999,86.84749999999998,90.05545454545455,91.28818181818183,93.13499999999999,93.26363636363635,12.819636363636363,89.17229545454545,4.88440084923338,93.26363636363635,80.44399999999999,True,,75.21201360464052,19.175793796228373,0.011842448912516842,94.3878074008689,319.54138902813986,0.2270883583887919,4.37788173170018,3.389622974324729,0.006868614540319926,67.051,1.965
Rec-025_30s_1,30,1.75,2,7,23,80.17299999999997,86.07916666666667,89.80727272727273,90.59636363636365,92.72833333333334,92.42545454545453,12.252454545454555,88.63493181818183,4.7850145684204035,92.72833333333334,80.17299999999997,True,,74.90762988028207,19.097795809332766,0.011840060361411902,94.00542568961484,319.24457537783314,0.2261190551524192,4.61469036454359,3.5436510129009267,0.008146522498977904,67.051,1.965
Rec-026_60s_2,60,2.0,0,0,0,96.96272727272729,102.90333333333335,106.93111111111111,108.39153846153846,109.55923076923078,110.78100000000002,13.818272727272728,105.92149015799016,5.164052067953781,110.78100000000002,96.96272727272729,True,,91.0822068528225,20.280142488370732,0.011955030353431753,111.36234934119322,322.0073575789137,0.24244971902039306,7.321594371045966,5.555202110770113,0.011055274662239645,64.007,2.429
Rec-026_60s_2,60,2.0,0,1,1,91.9309090909091,98.47250000000001,102.16444444444446,103.92153846153846,104.88307692307693,106.11500000000001,14.184090909090912,101.24791148666151,5.280165428715689,106.11500000000001,91.9309090909091,True,,85.45887646720266,21.056038447895197,0.012874542612439492,106.51491491509785,307.6810423711187,0.271086864246591,5.248956832720997,4.0770605460680125,0.007846999955011466,64.007,2.429
Rec-026_60s_2,60,2.0,0,2,2,88.57545454545453,95.3975,98.9688888888889,100.41615384615385,101.41692307692308,102.696,14.120545454545464,97.91182005957006,5.216372944188983,102.696,88.57545454545453,True,,81.66574155173701,21.12980557703308,0.013904731856309487,102.7955471287701,290.67279145339313,0.2938042807245977,4.505926594587189,3.5205990540245367,0.0069483508409599985,64.007,2.429
Rec-026_60s_2,60,2.0,0,3,3,86.35454545454546,93.36166666666666,96.98111111111112,98.24538461538462,99.20538461538462,100.307,13.952454545454543,95.74251541051541,5.185110932259236,100.307,86.35454545454546,True,,78.87998574434381,21.42357721514015,0.01504500611428381,100.30356295948397,274.79892855555596,0.32231785019161485,4.3838906884124516,3.5549512459522115,0.006405589962274464,64.007,2.429
Rec-026_60s_2,60,2.0,0,4,4,85.12,92.18583333333333,95.53111111111112,96.91,97.70230769230767,98.78899999999999,13.668999999999983,94.37304202279203,5.074734339311175,98.78899999999999,85.12,True,,77.58327128551306,21.12763160317659,0.015523248727038851,98.71090288868965,267.45264594525435,0.3279694803893568,4.88310019473685,4.084261520986629,0.006760091299448921,64.007,2.429
Rec-026_60s_2,60,2.0,0,5,5,84.47818181818182,91.50750000000001,94.74888888888887,96.20076923076924,96.99384615384616,97.865,13.386818181818171,93.63236434861436,5.007438496326958,97.865,84.47818181818182,True,,76.95789499711117,20.952752829260056,0.015621192184090534,97.91064782637122,265.6462991910921,0.327306978731618,4.726551891351312,3.9347486870840918,0.006794637175051577,64.007,2.429
Rec-026_60s_2,60,2.0,0,6,6,83.98727272727274,91.10083333333334,93.96333333333332,95.69923076923078,96.45153846153843,97.21600000000001,13.22872727272727,93.06970143745144,4.953959402058018,97.21600000000001,83.98727272727274,True,,76.74349823279232,20.651916177772236,0.015262944243187406,97.39541441056456,269.41390715996255,0.3152090451363176,4.87065054716073,4.111722034950534,0.006769919528887265,64.007,2.429
Rec-026_60s_2,60,2.0,0,7,7,83.64181818181818,90.46583333333335,93.24111111111112,94.98846153846154,95.65692307692308,96.564,12.922181818181812,92.42635787360787,4.812413656287071,96.564,83.64181818181818,True,,76.743733088477,19.945657026918244,0.014999057185696713,96.68939011539524,270.6711568986983,0.2991660503530402,4.863261825352709,4.028375287904625,0.0072144332391322185,64.007,2.429
Rec-026_60s_2,60,2.0,1,0,8,86.40454545454546,92.8175,96.73777777777777,98.16307692307693,99.74846153846154,100.579,14.174454545454537,95.74172694897693,5.329957731547818,100.579,86.40454545454546,True,,80.09925815581896,21.15402394691897,0.012389489672627787,101.25328210273793,317.00192212148977,0.2620875612248735,3.439266145562066,2.635335312003131,0.005191824441802643,64.007,2.429
Rec-026_60s_2,60,2.0,1,1,9,84.08363636363634,90.64750000000002,94.75,96.28307692307695,97.5353846153846,98.57000000000001,14.486363636363663,93.644932983683,5.440144724499936,98.57000000000001,84.08363636363634,True,,77.46720644576872,21.6392117977599,0.012748084767039577,99.10641824352862,312.10189905787536,0.27585850628976605,2.87114194654194,2.1709723276862545,0.004413286274799224,64.007,2.429
Rec-026_60s_2,60,2.0,1,2,10,82.25909090909092,89.15416666666668,93.12111111111112,94.69615384615385,96.07615384615386,96.89,14.630909090909086,92.0327793965294,5.514179834001557,96.89,82.25909090909092,True,,75.28855278614951,22.14842108023973,0.013238451897983894,97.43697386638924,305.1493670718467,0.2932108070870461,3.3665534074860637,2.697266678467015,0.004463379745146739,64.007,2.429
Rec-026_60s_2,60,2.0,1,3,11,81.27181818181818,88.29583333333333,92.09555555555556,93.73923076923077,95.03000000000003,95.85700000000001,14.585181818181837,91.04823963998966,5.485819039194169,95.85700000000001,81.27181818181818,True,,74.18156698530035,22.149640634291202,0.013548734692600959,96.33120761959155,299.8750743853411,0.30009960449046513,3.7485417698852586,3.041628588210879,0.004838001438679241,64.007,2.429
Rec-026_60s_2,60,2.0,1,4,12,80.72727272727273,87.66166666666668,91.61222222222223,92.98538461538462,94.40615384615386,95.20500000000001,14.477727272727279,90.43295001295003,5.446918359613188,95.20500000000001,80.72727272727273,True,,73.62332202009391,22.012385702519392,0.013661026620043168,95.6357077226133,297.55931162785214,0.300711787052775,4.0643670246872174,3.291709647557813,0.005328564081871403,64.007,2.429
Rec-026_60s_2,60,2.0,1,5,13,80.23636363636363,87.29916666666668,91.00888888888889,92.73538461538462,93.86230769230771,94.60999999999999,14.37363636363635,89.95868524993527,5.427385388538292,94.60999999999999,80.23636363636363,True,,72.97672935610021,22.061285725861072,0.014007736252104734,95.03801508196128,292.1419547947293,0.30902867183018484,4.487718622105777,3.709489990023433,0.00561021662092504,64.007,2.429
Rec-026_60s_2,60,2.0,1,6,14,79.79363636363635,86.9825,90.64666666666666,92.31846153846155,93.23615384615384,94.231,14.437363636363642,89.53473640248642,5.406363621432393,94.231,79.79363636363635,True,,72.36123625911725,22.122362262435384,0.014409970599427802,94.48359852155264,286.14372906109077,0.318782589791585,4.782685937653906,4.033715005901058,0.0057412597458627165,64.007,2.429
Rec-026_60s_2,60,2.0,1,7,15,79.59454545454545,86.485,90.04444444444445,91.98230769230769,92.90230769230772,93.687,14.092454545454544,89.11593421393421,5.32706586123019,93.687,79.59454545454545,True,,72.61960326953786,21.561217269382453,0.013720812760354199,94.18082053892032,295.07169317633884,0.29583742503851207,4.595332019085203,3.806808856671532,0.0057267488564891325,64.007,2.429
Rec-026_60s_2,60,2.0,2,0,16,80.13727272727272,86.80166666666668,91.13111111111111,92.81923076923077,94.52999999999999,95.26,15.122727272727289,90.11321354571355,5.741808007963482,95.26,80.13727272727272,True,,73.54108914868596,22.71777854082106,0.011946927096199577,96.25886768950701,331.66983187170115,0.27140764401479645,2.615196156487468,2.080065262625978,0.003583584957617977,64.007,2.429
Rec-026_60s_2,60,2.0,2,1,17,78.90363636363637,85.89999999999999,90.16444444444444,91.98384615384614,93.44615384615385,94.22999999999999,15.326363636363624,89.10468013468012,5.8113899172537815,94.22999999999999,78.90363636363637,True,,71.8562982110773,23.173429638724034,0.012648894120429155,95.02972784980133,319.347247987563,0.2931182579074352,2.926856644614075,2.360770206878403,0.0036544802027833486,64.007,2.429
Rec-026_60s_2,60,2.0,2,2,18,78.21181818181816,85.30833333333334,89.50111111111111,91.39846153846156,92.86,93.797,15.585181818181837,88.51278736078736,5.873730533183049,93.797,78.21181818181816,True,,71.21160279244143,23.34350955173235,0.012485062696547316,94.55511234417378,323.0793000173294,0.2914451803108295,3.2217608187751803,2.5783233499058933,0.003918247317726503,64.007,2.429
Rec-026_60s_2,60,2.0,2,3,19,77.86818181818181,84.90250000000002,89.14000000000003,90.89769230769228,92.40153846153846,93.525,15.656818181818196,88.12248543123543,5.860949008013865,93.525,77.86818181818181,True,,71.0428037064458,23.152227772109306,0.012281410097881034,94.19503147855511,326.42759342806636,0.284342003948825,3.5695225720567363,2.8209728121618576,0.004167813378910452,64.007,2.429
Rec-026_60s_2,60,2.0,2,4,20,77.27818181818184,84.53999999999999,88.77777777777779,90.68769230769227,91.94230769230768,92.92800000000003,15.64981818181819,87.69232659932659,5.8994340363858075,92.92800000000003,77.27818181818184,True,,69.96868754357428,23.585616410024343,0.012985931441671747,93.55430395359862,314.4415966106568,0.3062811977101442,3.573342683614128,2.883648553938408,0.004127802844708722,64.007,2.429
Rec-026_60s_2,60,2.0,2,5,21,76.97909090909091,84.225,88.29555555555557,90.47999999999999,91.60769230769232,92.602,15.62290909090909,87.36488979538979,5.894446084773098,92.602,76.97909090909091,True,,69.82218764467918,23.494950225162718,0.012751381367205215,93.3171378698419,318.49400426384943,0.29959307052455386,3.837024526894781,3.1203784882732584,0.004202119307976523,64.007,2.429
Rec-026_60s_2,60,2.0,2,6,22,76.88,84.04499999999999,88.05444444444446,90.10538461538461,91.27384615384615,92.27799999999999,15.397999999999996,87.10611253561252,5.79581189172575,92.27799999999999,76.88,True,,69.82215288967721,23.1157196808278,0.012801238208119407,92.93787257050502,316.28723069085044,0.2959098339863906,3.890901117522838,3.1652286364291444,0.004408309274157819,64.007,2.429
Rec-026_60s_2,60,2.0,2,7,23,76.63454545454545,83.63749999999999,87.51111111111112,89.85461538461537,91.02230769230769,91.78800000000001,15.153454545454565,86.7413466070966,5.759541847256666,91.78800000000001,76.63454545454545,True,,69.7810200569051,22.873469837384786,0.01248812332154343,92.6544898942899,321.3908976431172,0.2856467121208651,4.165438764034178,3.377300847876768,0.004545109431646775,64.007,2.429
Rec-028_30s_2,30,1.75,0,0,0,98.91461538461539,105.3423076923077,107.68900000000001,108.4323076923077,109.425,109.77916666666665,10.864551282051266,106.59706623931625,4.081124187261218,109.77916666666665,98.91461538461539,True,,91.29071435171635,18.356286442722098,0.018286269533565713,109.64700079443844,228.30987820529162,0.3356680015269544,9.206300565368402,8.323547540433522,0.013210823927307252,64.356,1.958
Rec-028_30s_2,30,1.75,0,1,1,94.74000000000001,100.66769230769229,102.91100000000002,103.63000000000001,104.703,104.89333333333333,10.153333333333322,101.92417094017094,3.836992345232725,104.89333333333333,94.74000000000001,True,,87.85440571180588,17.007269042422983,0.01767441929805464,104.86167475422886,229.9692295923781,0.30059360417060804,7.0028935264774885,6.245709758070873,0.010923239657342146,64.356,1.958
Rec-028_30s_2,30,1.75,0,2,2,91.6076923076923,97.20153846153848,99.44,100.29230769230767,101.33800000000001,101.54750000000001,9.93980769230771,98.5711730769231,3.7575785065635263,101.54750000000001,91.6076923076923,True,,85.44568729547632,16.17751433020126,0.016389990968488963,101.62320162567758,240.3360997758793,0.2651493137645994,6.159878431508626,5.462792277533967,0.009386440233007486,64.356,1.958
