Repository: Topfrank22/thermal-monitoring-and-predictive-modelling-additive-manufacturing

# 🔬 Thermal Monitoring and Predictive Modelling for Additive Manufacturing

> **University Project — Lab Data Science for Industrial Engineering**

> Politecnico di Milano · A.Y. 2025/2026
---

## 🎯 Project Overview

This project investigates whether **in situ thermal infrared video monitoring** during Fused Filament Fabrication (FFF) can predict the **mechanical failure load** of additively manufactured components.

In remote manufacturing, space applications, and autonomous fabrication facilities, trial and error production is unsustainable: **first time right manufacturing** is mandatory.

File: roi_analysis/Dataset_giusti/feature_tables/output/feature_table_pixel_ROI_wide_3_10_depth_1_4.csv (part 1 of 3)
specimen,pausa_s,peso_rottura_kg,pixel_row,pixel_col,pixel_id,T1_px,T2_px,T3_px,T4_px,T5_px,T6_px,delta_T_px,T_mean_px,T_std_px,T_max_px,T_min_px,fit_ok,fit_error,T0,A,alpha,T_inf,t_star,heating_rate_t0,sigma_T0,sigma_A,sigma_alpha,bed_temp_C,bed_temp_std_C
Rec-022_10s_1,10,2.5,0,0,0,106.005,108.55800000000002,110.76571428571431,112.69,113.19636363636364,112.27384615384616,6.2688461538461695,110.58148734598736,2.8007198715085817,113.19636363636364,106.005,True,,102.87970789294464,10.538283646082848,0.011590226349242245,113.41799153902748,272.98778890942043,0.12214109279061805,8.651122108070824,6.712143098821814,0.02637017039752359,68.711,1.303
Rec-022_10s_1,10,2.5,0,1,1,100.25200000000001,103.4,105.10714285714286,106.63615384615385,107.27454545454543,106.8453846153846,6.593384615384593,104.91920446220445,2.695619293967384,107.27454545454543,100.25200000000001,True,,97.01662221880487,10.625812609224452,0.012197972947113774,107.64243482802932,264.25451032228335,0.1296133747484203,6.831410843212329,5.395826418011249,0.018772448641415435,68.711,1.303
Rec-022_10s_1,10,2.5,0,2,2,96.40200000000002,99.819,101.50214285714286,102.67076923076925,103.1781818181818,102.96307692307693,6.561076923076911,101.08919513819512,2.6126765844387916,103.1781818181818,96.40200000000002,True,,92.68118544261594,10.769628983117002,0.01427961989504191,103.45081442573294,237.7077817358893,0.1537862082895375,6.762159854732598,5.696682487633352,0.016485919568112274,68.711,1.303
Rec-022_10s_1,10,2.5,0,3,3,93.903,97.64800000000001,99.13857142857144,100.24923076923076,100.61363636363636,100.91615384615383,7.013153846153827,98.74476540126541,2.6560004604458016,100.91615384615383,93.903,True,,90.19949200126764,10.983825323626405,0.014199380075459688,101.18331732489405,240.04114571705952,0.15596351045263035,6.516427010900516,5.584397449413054,0.014223261181848483,68.711,1.303
Rec-022_10s_1,10,2.5,0,4,4,92.70899999999999,96.564,97.74214285714285,98.70538461538462,99.13363636363634,99.70692307692308,6.997923076923087,97.4268478188478,2.56314385162745,99.70692307692308,92.70899999999999,True,,89.34337499012183,10.498667598337281,0.013902350461455916,99.84204258845911,240.39961271441814,0.1459561563304166,6.446203985041282,5.572881635891621,0.013965288281796306,68.711,1.303
Rec-022_10s_1,10,2.5,0,5,5,91.732,95.64200000000001,96.85071428571429,97.91230769230768,98.04727272727274,98.7476923076923,7.015692307692305,96.4886645021645,2.5703308802373916,98.7476923076923,91.732,True,,88.21127238337931,10.668671909408044,0.014272617847350785,98.87994429278736,237.13013822649114,0.15226987710174722,6.953904502358536,6.107204539491008,0.014569425381125621,68.711,1.303
Rec-022_10s_1,10,2.5,0,6,6,91.35300000000001,94.989,96.03785714285716,97.32692307692308,97.1590909090909,97.95230769230768,6.599307692307676,95.80302980352981,2.4207891905959977,97.95230769230768,91.35300000000001,True,,87.90300769676661,10.191881375428542,0.014453700013377917,98.09488907219514,231.86833018491228,0.14731039597237766,6.893825078400066,5.981674109867805,0.016213101606209313,68.711,1.303
Rec-022_10s_1,10,2.5,0,7,7,90.648,94.285,94.95142857142856,96.57615384615384,95.73,97.28615384615385,6.638153846153855,94.91278937728937,2.351659600470343,97.28615384615385,90.648,True,,87.27858216251678,10.150433528420402,0.014210639117984156,97.42901569093719,234.35404249374054,0.14424414776346892,7.287146321208979,6.310187008005253,0.01726757244407232,68.711,1.303
Rec-022_10s_1,10,2.5,1,0,8,94.393,98.192,99.95142857142858,101.20923076923076,101.79727272727273,102.00153846153847,7.608538461538473,99.5907450882451,2.9121579355993354,102.00153846153847,94.393,True,,90.7546674540464,11.769538235700297,0.012665606803337172,102.5242056897467,265.5394505609887,0.14906834355022267,5.725942894280334,4.423438559065433,0.014969175545125288,68.711,1.303
Rec-022_10s_1,10,2.5,1,1,9,92.16799999999998,95.911,97.66357142857142,98.99923076923079,99.43,99.66384615384617,7.495846153846188,97.3059413919414,2.8778732157271447,99.66384615384617,92.16799999999998,True,,88.49806921703659,11.670128711496513,0.012884885096017994,100.1681979285331,261.694284895375,0.1503682675033731,5.420906545795663,4.342735475573958,0.012966864750444458,68.711,1.303
Rec-022_10s_1,10,2.5,1,2,10,90.429,94.55600000000001,96.03642857142857,97.03384615384614,97.65454545454544,97.91076923076925,7.481769230769245,95.60343156843157,2.8155391135464747,97.91076923076925,90.429,True,,86.45181973307696,11.676509419839652,0.01455047126766827,98.1283291529166,240.1307689141783,0.16989871482003477,5.825591050100127,4.994152900234154,0.012315596142403799,68.711,1.303
Rec-022_10s_1,10,2.5,1,3,11,89.28999999999999,93.30699999999999,94.87357142857142,95.95076923076924,96.27272727272727,96.99307692307691,7.703076923076921,94.44785747585748,2.8338425307027117,96.99307692307691,89.28999999999999,True,,85.70047335661698,11.495674053865066,0.013227063080890925,97.19614741048204,255.7672196817761,0.15205400586783432,5.832680044121498,4.9581056755805895,0.011443432261447044,68.711,1.303
Rec-022_10s_1,10,2.5,1,4,12,88.58500000000001,92.76400000000001,94.37071428571429,95.36615384615385,95.73,96.28384615384616,7.698846153846148,93.84995238095239,2.861031070769426,96.28384615384616,88.58500000000001,True,,84.57382550167534,11.864328744038565,0.01442391404545499,96.4381542457139,242.7383592827197,0.1711300580110332,6.439934011548461,5.607744865221938,0.012646671165392304,68.711,1.303
Rec-022_10s_1,10,2.5,1,5,13,88.09700000000001,92.384,93.7107142857143,94.78076923076924,95.08818181818182,95.74153846153847,7.64453846153846,93.3003672993673,2.8082141016623847,95.74153846153847,88.09700000000001,True,,84.19560143618301,11.662019815212664,0.014505744058686888,95.85762125139567,240.57335356388518,0.16916627464680986,6.701028497836418,5.8960358926601275,0.013047606618040646,68.711,1.303
Rec-022_10s_1,10,2.5,1,6,14,87.715,91.84200000000001,93.08928571428571,94.36461538461539,94.29818181818182,95.32384615384616,7.608846153846159,92.77215484515484,2.7537753205005466,95.32384615384616,87.715,True,,84.07641035752737,11.338785051227832,0.013784112166562168,95.4151954087552,247.4268301721974,0.1562950849786628,6.483518820149549,5.5488001241261795,0.013463653558374398,68.711,1.303
Rec-022_10s_1,10,2.5,1,7,15,87.44399999999999,91.40700000000001,92.19928571428571,93.86153846153844,93.16363636363636,94.82307692307693,7.379076923076937,92.14975624375622,2.6001183259547185,94.82307692307693,87.44399999999999,True,,84.00003871521123,10.948079765803168,0.013549363310228197,94.9481184810144,247.85792124960952,0.14833951029622516,6.892627790806432,5.891957544500094,0.014763885912886868,68.711,1.303
Rec-022_10s_1,10,2.5,2,0,16,88.63999999999999,92.60300000000001,94.52428571428572,95.95000000000002,96.27090909090909,96.78461538461536,8.144615384615378,94.12880169830169,3.084482328842296,96.78461538461536,88.63999999999999,True,,84.79063619727046,12.474292632483074,0.012605632956534314,97.26492882975353,271.0397099735861,0.15724635431748182,5.364243098684141,4.214346562366894,0.012465308100661097,68.711,1.303
Rec-022_10s_1,10,2.5,2,1,17,87.499,91.516,93.47785714285716,94.98923076923077,95.18545454545456,95.69923076923078,8.200230769230785,93.06112887112886,3.1205217956210896,95.69923076923078,87.499,True,,83.47815297800808,12.668498550949488,0.012986258256874232,96.14665152895758,266.57591009194095,0.16451639390946704,5.352674064707943,4.329412971558951,0.01130834678595014,68.711,1.303
Rec-022_10s_1,10,2.5,2,2,18,86.9,90.918,92.74071428571429,93.94692307692307,94.34818181818181,94.98846153846156,8.088461538461559,92.30704678654679,3.0132734679696167,94.98846153846156,86.9,True,,83.14934520995148,12.148906255946992,0.012794365405723863,95.29825146589847,266.1372641980298,0.15543754591847042,5.692580128982815,4.687854399669968,0.011189043288003235,68.711,1.303
Rec-022_10s_1,10,2.5,2,3,19,86.305,90.32300000000001,92.39214285714284,93.44384615384615,93.75545454545453,94.69692307692308,8.391923076923078,91.81939443889443,3.0868471380412763,94.69692307692308,86.305,True,,82.62058434596996,12.376111761750154,0.01231193199982577,94.99669610772011,274.9487575542376,0.15237384643291182,5.521226952921775,4.577766455297363,0.009876744580375331,68.711,1.303
Rec-022_10s_1,10,2.5,2,4,20,86.03299999999999,90.106,92.00428571428571,93.02769230769232,93.31181818181818,94.32230769230767,8.289307692307688,91.46751731601732,3.0219612159684908,94.32230769230767,86.03299999999999,True,,82.46212202995652,12.096420480481383,0.01239708385103537,94.5585425104379,271.77232018135476,0.14996033899390926,5.705496599166199,4.759185556305657,0.010280280767699598,68.711,1.303
Rec-022_10s_1,10,2.5,2,5,21,85.81700000000001,89.78,91.53928571428571,92.73538461538462,92.96727272727271,93.77999999999999,7.96299999999998,91.10315717615718,2.9390131476555457,93.77999999999999,85.81700000000001,True,,82.19398897203654,11.85502904307234,0.012744076202786185,94.04901801510887,264.9569931148732,0.1510813935111573,5.9693947539669,4.998729696951308,0.011176948965638422,68.711,1.303
Rec-022_10s_1,10,2.5,2,6,22,85.381,89.452,91.11214285714287,92.48538461538462,92.42363636363638,93.44538461538461,8.064384615384611,90.71659140859141,2.9567932734958604,93.44538461538461,85.381,True,,81.6486461633083,12.037035410158696,0.012979789787672934,93.685681573467,262.7311491369177,0.15623818929063532,5.979709622681671,5.038361324713784,0.011321090299583319,68.711,1.303
Rec-022_10s_1,10,2.5,2,7,23,85.221,89.18200000000002,90.41499999999999,92.15076923076923,91.43636363636364,92.94384615384617,7.722846153846163,90.22482983682984,2.783238337772482,92.94384615384617,85.221,True,,81.46555019983522,11.741262102011317,0.013352306492825804,93.20681230184654,255.65709153386632,0.15677293019865526,6.29009068418179,5.277208150747229,0.01312183556636074,68.711,1.303
Rec-022_10s_1,10,2.5,3,0,24,85.002,88.91,90.68642857142855,92.11,92.6209090909091,93.32076923076922,8.31876923076922,90.44168448218448,3.092492517038371,93.32076923076922,85.002,True,,81.63090214146017,12.294014346056656,0.011114975281276713,93.92491648751682,294.7572203490668,0.13664766556408103,4.975820059208509,3.940133313782784,0.011060403412302081,68.711,1.303
Rec-022_10s_1,10,2.5,3,1,25,84.73100000000002,88.53,90.37499999999999,91.90076923076923,92.32545454545455,93.02846153846154,8.29746153846152,90.14844755244756,3.102383204782699,93.02846153846154,84.73100000000002,True,,81.40223538347949,12.30677464347907,0.01085900425532841,93.70901002695857,299.65527488725735,0.133639318222907,4.731936738536016,3.7215170641455293,0.009960291272720747,68.711,1.303
Rec-022_10s_1,10,2.5,3,2,26,84.56700000000001,88.313,90.21928571428569,91.56615384615385,91.98181818181818,92.65230769230769,8.08530769230768,89.88326090576089,3.0247298523348918,92.65230769230769,84.56700000000001,True,,81.16890627848854,12.036614058129574,0.011407444189809015,93.20552033661811,287.62206958677575,0.13730700310238372,5.205611150671878,4.163889376918959,0.010218977699760374,68.711,1.303
Rec-022_10s_1,10,2.5,3,3,27,84.24300000000001,87.987,89.91142857142857,91.3153846153846,91.78272727272729,92.31846153846153,8.075461538461525,89.59300033300035,3.0493536247858706,92.31846153846153,84.24300000000001,True,,80.78470853979358,12.147325208024977,0.01144925068259443,92.93203374781856,287.6910257203338,0.1390777714296765,5.001565784350381,4.046200164527606,0.009363863350918194,68.711,1.303
Rec-022_10s_1,10,2.5,3,4,28,84.027,87.825,89.60214285714285,91.0653846153846,91.43727272727274,92.11,8.082999999999998,89.34446669996669,3.021264574070512,92.11,84.027,True,,80.64796678424202,12.030337403805504,0.011372869333283906,92.67830418804752,288.18370330271364,0.13681945532879794,4.939782813344574,3.9740116785055637,0.009318836248718666,68.711,1.303
Rec-022_10s_1,10,2.5,3,5,29,83.70000000000002,87.554,89.33,90.85538461538462,91.0418181818182,91.94307692307692,8.243076923076899,89.07071328671329,3.0506717004702506,91.94307692307692,83.70000000000002,True,,80.27428608509281,12.151809760917956,0.011448375611856288,92.42609584601077,287.7385808363904,0.13911848250681033,4.855140584524801,3.8650052558779464,0.009489771304585438,68.711,1.303
Rec-022_10s_1,10,2.5,3,6,30,83.538,87.28099999999998,88.825,90.64692307692309,90.59727272727274,91.64923076923077,8.111230769230772,88.75623776223775,2.991473526002767,91.64923076923077,83.538,True,,80.28781325787769,11.990219724674057,0.010906669369638581,92.27803298255175,296.3580397582669,0.1307733622063389,5.019571595258196,3.972166826935208,0.00966218923464494,68.711,1.303
Rec-022_10s_1,10,2.5,3,7,31,83.21100000000001,86.901,88.35928571428572,90.39615384615385,89.75818181818182,91.23230769230769,8.021307692307673,88.30965484515485,2.9317797005810964,91.23230769230769,83.21100000000001,True,,79.71933955639724,12.09852915943705,0.011530890983064167,91.8178687158343,285.921260441405,0.13950682079289156,5.520833350422329,4.418350700733151,0.010895358749512175,68.711,1.303
Rec-024_90s_1,90,1.75,0,0,0,98.99692307692308,108.34769230769231,109.101,109.43384615384616,109.91375000000001,113.40076923076926,14.403846153846175,108.1989967948718,4.838130812966438,113.40076923076926,98.99692307692308,True,,81.57282934908066,29.21255408535404,0.03175357370769652,110.7853834344347,163.4908015417847,0.9276029893393606,26.27295794537021,24.972800309307033,0.030742355371952523,65.416,2.467
Rec-024_90s_1,90,1.75,0,1,1,94.1123076923077,102.6276923076923,104.15899999999999,104.46615384615384,104.82625,107.80538461538464,13.693076923076944,102.99946474358974,4.67010672939784,107.80538461538464,94.1123076923077,True,,82.08650393836743,23.89224376587403,0.024741370504486594,105.97874770424146,191.61606378129986,0.5911268551949994,14.1550216245912,13.36517476830553,0.017353195339432324,65.416,2.467
Rec-024_90s_1,90,1.75,0,2,2,90.72923076923077,98.83,100.14599999999999,100.95846153846153,101.56625,103.79846153846155,13.069230769230785,99.3380673076923,4.527881324365404,103.79846153846155,90.72923076923077,True,,81.4630259984945,21.120470468592675,0.020984065060955986,102.58349646708717,212.20004102847844,0.4431933264309483,11.217147478783623,10.56133515457736,0.013514156287010932,65.416,2.467
Rec-024_90s_1,90,1.75,0,3,3,88.56076923076924,96.36769230769232,97.649,98.70538461538462,99.465,101.33307692307692,12.772307692307677,97.01348717948717,4.4676762612730085,101.33307692307692,88.56076923076924,True,,82.19868339380622,18.545782958265807,0.0161593293849043,100.74446635207202,251.34417869107241,0.29968741552356204,8.916703818462201,8.034516539068594,0.01145075062265129,65.416,2.467
Rec-024_90s_1,90,1.75,0,4,4,87.14,94.8223076923077,96.075,97.5353846153846,98.31499999999998,99.87461538461538,12.734615384615381,95.62705128205128,4.511915668319563,99.87461538461538,87.14,True,,81.85966764542201,17.83218514703403,0.01426287156793733,99.69185279245603,273.2604101851769,0.25433816652782604,8.591029358002213,7.569371540754897,0.010447068420185609,65.416,2.467
Rec-024_90s_1,90,1.75,0,5,5,86.42846153846153,93.69615384615386,95.31500000000001,96.70076923076924,97.63499999999999,99.03923076923078,12.61076923076925,94.8024358974359,4.49861196651218,99.03923076923078,86.42846153846153,True,,81.50025975096365,17.58061964988671,0.01325199663268261,99.08087940085036,287.4856419193491,0.2329783124007724,8.333226038950105,7.141744608788622,0.010283919222654064,65.416,2.467
Rec-024_90s_1,90,1.75,0,6,6,85.7623076923077,92.90153846153848,94.664,96.15923076923079,96.95625,98.24538461538462,12.483076923076922,94.11478525641026,4.491169479923787,98.24538461538462,85.7623076923077,True,,80.35746150769145,17.91853012377458,0.013847246040820738,98.27599163146604,279.6754768939703,0.24812229531376467,8.414751734965003,7.285442303168295,0.010595331772848363,65.416,2.467
Rec-024_90s_1,90,1.75,0,7,7,85.1369230769231,92.23384615384614,93.95899999999999,95.70000000000002,96.75250000000001,97.7023076923077,12.565384615384602,93.58076282051282,4.578075852914565,97.7023076923077,85.1369230769231,True,,80.17290634185723,18.002593273320507,0.012375659775223221,98.17549961517773,304.23111964109506,0.22279396942233673,7.940832390874108,6.603757445957289,0.009935886774302802,65.416,2.467
Rec-024_90s_1,90,1.75,1,0,8,88.47615384615386,96.15923076923076,97.486,99.24769230769229,99.53375,102.16846153846153,13.692307692307665,97.17854807692306,4.724251689025967,102.16846153846153,88.47615384615386,True,,81.08944406896879,20.14071704062936,0.016834911623842347,101.23016110959816,248.59124747901865,0.3390671914198109,8.386845305051175,7.551113366382238,0.010526610753972463,65.416,2.467
Rec-024_90s_1,90,1.75,1,1,9,86.05461538461539,93.52846153846154,95.532,96.9923076923077,97.56875,99.58076923076925,13.52615384615386,94.87615064102563,4.773416734950495,99.58076923076925,86.05461538461539,True,,79.58910146992058,19.65941796890558,0.014891535466223894,99.24851943882615,271.1716914529421,0.2927589199292767,7.414410714926818,6.513566610950579,0.00910152636760509,65.416,2.467
Rec-024_90s_1,90,1.75,1,2,10,84.30230769230769,91.81692307692309,93.85000000000002,95.49,96.145,97.70384615384616,13.401538461538465,93.21801282051284,4.810491421566255,97.70384615384616,84.30230769230769,True,,78.12588724380167,19.533280501928985,0.014366618732799444,97.65916774573066,278.13367492884294,0.2806271935720391,7.272204982842137,6.386749388675581,0.008486088208889327,65.416,2.467
Rec-024_90s_1,90,1.75,1,3,11,83.09,90.64692307692309,92.49300000000001,94.69769230769231,95.26125000000002,96.65923076923076,13.569230769230757,92.14134935897437,4.918613931230982,96.65923076923076,83.09,True,,77.50880860323458,19.499659961953,0.012962127673516663,97.00846856518758,300.20089021027854,0.25275708201699587,6.77596410304453,5.784613643386782,0.007671263478223383,65.416,2.467
Rec-024_90s_1,90,1.75,1,4,12,82.46230769230769,89.89538461538463,92.059,94.07153846153845,94.71874999999999,95.94923076923077,13.486923076923077,91.52603525641025,4.926091814677195,95.94923076923077,82.46230769230769,True,,76.60349736021809,19.64525412807808,0.013317944872952483,96.24875148829616,294.77232260964513,0.2616344114928861,6.846900778050375,5.877068703013586,0.007792854941796222,65.416,2.467
Rec-024_90s_1,90,1.75,1,5,13,81.9623076923077,89.31076923076922,91.732,93.57153846153845,94.37875,95.61615384615386,13.65384615384616,91.0952532051282,4.987031296367529,95.61615384615386,81.9623076923077,True,,76.22480326150354,19.79762822642908,0.012886094998087563,96.02243148793262,302.6925035625349,0.25511411806258494,7.060001873565241,6.003686461310428,0.007863862883774652,65.416,2.467
Rec-024_90s_1,90,1.75,1,6,14,81.50384615384615,88.72615384615386,91.244,93.15230769230769,93.90625,94.94692307692308,13.44307692307693,90.57991346153847,4.959938169824672,94.94692307692308,81.50384615384615,True,,75.41461100542193,19.920028581774385,0.013479015959876786,95.33463958719632,293.17223088155515,0.2685023831749387,7.506549654528898,6.506477363225513,0.008282245179935319,65.416,2.467
Rec-024_90s_1,90,1.75,1,7,15,81.04384615384616,88.26846153846154,90.808,92.73538461538459,93.77125,94.61307692307693,13.56923076923077,90.20666987179487,5.0317519970508195,94.61307692307693,81.04384615384616,True,,75.08526610623944,20.086350338691616,0.012874783121513106,95.17161644493106,304.01479003877125,0.25860740431338586,7.484929737449809,6.313613082433773,0.008586875367023279,65.416,2.467
Rec-024_90s_1,90,1.75,2,0,16,81.66923076923078,89.22615384615385,91.407,93.82000000000002,94.2425,96.20000000000002,14.530769230769238,91.09414743589743,5.212071707627753,96.20000000000002,81.66923076923078,True,,75.26267526868443,20.97285496635301,0.013467917548059755,96.23553023503744,297.1768081520651,0.2824606814342579,6.708074745245752,5.690414588271648,0.007866126097346257,65.416,2.467
Rec-024_90s_1,90,1.75,2,1,17,80.54384615384613,88.01692307692309,90.43,92.52692307692307,93.565,95.07153846153845,14.52769230769232,90.02570512820512,5.2601795164580585,95.07153846153845,80.54384615384613,True,,74.99450653148352,20.646413646487296,0.011940785332922881,95.64092017797083,323.79067134720236,0.2465343932474343,6.2402500824945,5.124867432071839,0.006881993384764941,65.416,2.467
Rec-024_90s_1,90,1.75,2,2,18,79.79230769230769,87.18076923076923,89.72300000000001,92.10846153846154,93.09,94.44692307692307,14.654615384615383,89.39024358974359,5.362085247566439,94.44692307692307,79.79230769230769,True,,74.39601841356709,20.930725788954483,0.011359609972783282,95.32674420252158,337.1678860960127,0.2377648814097996,6.1591987492148705,4.977278011180727,0.006424343457164658,65.416,2.467
Rec-024_90s_1,90,1.75,2,3,19,79.33307692307692,86.68076923076924,89.236,91.85846153846154,92.685,93.82076923076922,14.4876923076923,88.93567948717948,5.363747751508695,93.82076923076922,79.33307692307692,True,,73.63577835896766,21.014190367454304,0.01178675346125581,94.64996872642196,328.4184789430959,0.24768908104908052,6.343351682414086,5.220253279197739,0.006583055664595253,65.416,2.467
Rec-024_90s_1,90,1.75,2,4,20,78.83230769230771,86.26307692307692,88.855,91.44,92.2075,93.40461538461538,14.572307692307675,88.50041666666665,5.385880275082671,93.40461538461538,78.83230769230771,True,,72.85103239465583,21.187918108758716,0.012309097034035175,94.03895050341455,318.6735048373372,0.2608041399499021,6.695344366172022,5.544731787423883,0.007042227802031307,65.416,2.467
Rec-024_90s_1,90,1.75,2,5,21,78.53846153846153,85.88615384615385,88.80099999999999,91.06461538461538,92.27499999999999,93.19461538461539,14.656153846153856,88.29330769230768,5.454649423323277,93.19461538461539,78.53846153846153,True,,72.44831428465795,21.516365777720242,0.012165070457697137,93.96468006237819,322.74338364848415,0.2617481056795502,6.52987932668228,5.372428925401121,0.0069124409501513,65.416,2.467
Rec-024_90s_1,90,1.75,2,6,22,78.24615384615386,85.50999999999999,88.476,90.93769230769232,92.14,92.69384615384617,14.447692307692307,88.00061538461539,5.46563841342182,92.69384615384617,78.24615384615386,True,,71.8610188970032,21.63607984783235,0.01256867596525884,93.49709874483555,315.4177392160489,0.2719368767658716,6.699972503942227,5.628036445061419,0.006935491063633265,65.416,2.467
Rec-024_90s_1,90,1.75,2,7,23,77.91384615384615,85.09384615384617,88.20599999999999,90.64615384615385,91.80125,92.48538461538463,14.57153846153848,87.69108012820512,5.499388757863989,92.48538461538463,77.91384615384615,True,,71.63156902157648,21.750544159353996,0.012154624182914171,93.38211318093047,323.84068767781906,0.26436969003082667,6.543698357188153,5.399443680147009,0.006982889009994266,65.416,2.467
Rec-024_90s_1,90,1.75,3,0,24,77.41307692307693,84.30153846153847,87.01,89.68615384615386,90.58,92.15153846153846,14.738461538461536,86.85705128205127,5.397007573601031,92.15153846153846,77.41307692307693,True,,72.25434527015145,21.07903738789153,0.010399530072091373,93.33338265804298,360.4829296067886,0.21921208320611635,5.606675998823105,4.343823774297856,0.00646735399215476,65.416,2.467
Rec-024_90s_1,90,1.75,3,1,25,76.86769230769231,83.96846153846153,86.795,89.56153846153846,90.51125,91.85923076923078,14.991538461538468,86.59386217948719,5.53911006500068,91.85923076923078,76.86769230769231,True,,71.4590222396705,21.56359638770256,0.010713059252916806,93.02261862737306,354.82706929696684,0.23101208580744031,5.894810088693595,4.627212309735429,0.006244671870727334,65.416,2.467
Rec-024_90s_1,90,1.75,3,2,26,76.53307692307692,83.63230769230769,86.52200000000002,89.26923076923075,90.30749999999999,91.73384615384614,15.200769230769225,86.33299358974358,5.602770614827692,91.73384615384614,76.53307692307692,True,,71.34319722942965,21.734253930221747,0.010275648275553955,93.07745115965139,366.64156627835973,0.22333354891853485,5.9264157115306375,4.564146617628978,0.005994037849135711,65.416,2.467
Rec-024_90s_1,90,1.75,3,3,27,76.28384615384616,83.42384615384614,86.36,89.22769230769231,90.17125,91.6923076923077,15.408461538461538,86.19315705128206,5.677422784714294,91.6923076923077,76.28384615384616,True,,71.06445261783,22.008483523418338,0.010203688272417244,93.07293614124833,369.76733633120114,0.22456770522159183,5.839527780712286,4.446006622128659,0.0057977338509659256,65.416,2.467
Rec-024_90s_1,90,1.75,3,4,28,76.15923076923077,83.04923076923076,86.14199999999998,88.89384615384617,90.03625000000001,91.4,15.240769230769232,85.94675961538461,5.645823137502897,91.4,76.15923076923077,True,,70.97991455137812,21.906696154998404,0.009978709554024898,92.88661070637652,375.40520628630543,0.21860055821900307,5.683050198039682,4.301422553327649,0.005873491318461723,65.416,2.467
Rec-024_90s_1,90,1.75,3,5,29,75.70076923076923,82.7576923076923,85.926,88.72769230769231,90.105,91.10538461538461,15.404615384615383,85.72042307692307,5.770259828992353,91.10538461538461,75.70076923076923,True,,70.22361038760275,22.347179288717776,0.01034044494643955,92.57078967632052,367.6414714686754,0.23107977714320033,6.003076004581892,4.635057318721871,0.005726361781146362,65.416,2.467
Rec-024_90s_1,90,1.75,3,6,30,75.53461538461539,82.63153846153847,85.71000000000001,88.4346153846154,90.03625,90.81384615384614,15.27923076923075,85.5268108974359,5.744619076139274,90.81384615384614,75.53461538461539,True,,69.9541299626048,22.25281039283159,0.010577802930467695,92.20694035543639,361.13732380218045,0.235385842984436,5.953001169616365,4.632019734854691,0.005807088191767728,65.416,2.467
Rec-024_90s_1,90,1.75,3,7,31,75.24,82.08692307692309,85.492,88.10153846153845,89.63125,90.73076923076921,15.490769230769217,85.2137467948718,5.790013616099516,90.73076923076921,75.24,True,,69.89800054345321,22.53716384896901,0.009798395364095061,92.43516439242222,383.3482480364828,0.22082804177758875,5.846726216963858,4.391616135230761,0.005932705995996882,65.416,2.467
Rec-025_30s_1,30,1.75,0,0,0,100.85099999999998,107.33666666666666,108.65545454545455,111.76363636363637,113.17083333333333,114.47818181818182,13.627181818181839,109.37596212121213,4.969658296632147,114.47818181818182,100.85099999999998,True,,96.72233119857584,19.51419710416766,0.00898757996086608,116.23652830274351,392.29684540193546,0.17538540684580817,5.712871301815698,5.555430811968133,0.011174513651653277,67.051,1.965
Rec-025_30s_1,30,1.75,0,1,1,95.533,102.27,103.62272727272726,106.13727272727273,107.83416666666666,108.50909090909092,12.976090909090914,103.98437626262626,4.783817067336387,108.50909090909092,95.533,True,,90.81196712583441,18.818112878721845,0.010802446478147413,109.63008000455626,340.05314332494623,0.20328165719212926,4.118043099938679,3.1323068698454164,0.008331988269212061,67.051,1.965
Rec-025_30s_1,30,1.75,0,2,2,91.73300000000002,98.925,100.21727272727271,102.34,103.76166666666666,104.7081818181818,12.975181818181781,100.28085353535353,4.7088334294655505,104.7081818181818,91.73300000000002,True,,86.72503694077868,18.638026663063926,0.011886669181328108,105.3630636038426,316.2731969031781,0.22154405713661351,4.1432888170555895,3.1730727126926763,0.007274439063981677,67.051,1.965
Rec-025_30s_1,30,1.75,0,3,3,89.128,96.48166666666667,98.24727272727272,99.67545454545456,101.04833333333333,102.04454545454546,12.916545454545457,97.7708787878788,4.67379324986847,102.04454545454546,89.128,True,,83.56304874255494,18.75171540686632,0.013267445184463642,102.31476414942126,292.0993360902555,0.24878735627526125,3.949833951375217,3.0834887809704328,0.006998538839469144,67.051,1.965
Rec-025_30s_1,30,1.75,0,4,4,87.825,95.44166666666668,97.11,98.24454545454545,99.78333333333335,100.31636363636363,12.49136363636363,96.45348484848485,4.585262490070403,100.31636363636363,87.825,True,,81.59534074840309,18.780900290215975,0.015249081005343477,100.37624103861907,263.37148045473305,0.2863914698787822,4.966910465467107,4.124606370251104,0.008146910827527536,67.051,1.965
Rec-025_30s_1,30,1.75,0,5,5,87.118,94.3125,96.42090909090908,97.2590909090909,98.83416666666665,99.38181818181819,12.263818181818195,95.55441414141414,4.5117173890937705,99.38181818181819,87.118,True,,81.10988650441261,18.328797275277175,0.015006850774539645,99.4386837796898,264.9319106803878,0.2750575255868734,5.373069094764238,4.447389229280241,0.008744900581471544,67.051,1.965
Rec-025_30s_1,30,1.75,0,6,6,86.47,93.22500000000001,95.77999999999999,96.47000000000001,98.10833333333333,98.39454545454547,11.924545454545466,94.74131313131313,4.460134226184237,98.39454545454547,86.47,True,,80.68743618007721,17.985008624789575,0.014470596399201952,98.67244480486679,270.9266842808282,0.26025380104549606,5.706469991820379,4.410319206243742,0.010486758476036634,67.051,1.965
Rec-025_30s_1,30,1.75,0,7,7,85.924,92.32083333333333,95.28454545454547,95.53272727272726,97.29583333333333,97.16090909090909,11.23690909090908,93.91980808080808,4.309430723204178,97.29583333333333,85.924,True,,79.76627471684893,17.987846869223926,0.015464115428514644,97.75412158607286,257.8247666236877,0.2781661402961246,6.587056504848663,5.027753253104258,0.013154203020475595,67.051,1.965
Rec-025_30s_1,30,1.75,1,0,8,90.15700000000001,96.34583333333335,98.54181818181819,100.46636363636365,102.49583333333332,103.17909090909089,13.022090909090878,98.5309898989899,4.81599898793178,103.17909090909089,90.15700000000001,True,,85.66229535024736,19.020712537917603,0.009978158277762527,104.68300788816497,361.2631048606431,0.18979168025916401,2.6559851770841543,2.0830959608830812,0.006028933114183958,67.051,1.965
Rec-025_30s_1,30,1.75,1,1,9,87.71600000000001,94.22083333333335,96.22272727272728,98.19636363636363,99.96333333333332,100.51454545454546,12.798545454545447,96.13896717171718,4.746303218554673,100.51454545454546,87.71600000000001,True,,82.84046817603209,18.733259607940624,0.011201956878767032,101.57372778397271,330.76385192453,0.20984916632689907,2.8135993343385635,2.034676991901934,0.005728631826830751,67.051,1.965
Rec-025_30s_1,30,1.75,1,2,10,85.599,92.54833333333335,94.74272727272728,96.5190909090909,97.92999999999999,98.83818181818182,13.23918181818182,94.36288888888889,4.850657133888961,98.83818181818182,85.599,True,,80.44851788592065,19.202202537834182,0.011752669377354166,99.65072042375483,321.4519741648955,0.22567713774415624,3.091510382755469,2.380765926365783,0.0050429026746754485,67.051,1.965
Rec-025_30s_1,30,1.75,1,3,11,84.513,91.32583333333334,93.6590909090909,95.28545454545453,96.93416666666667,97.45636363636362,12.943363636363614,93.19565151515151,4.8082610882083205,97.45636363636362,84.513,True,,79.36640078464573,18.951168288680506,0.01195332038270299,98.31756907332624,316.3713466214067,0.22652938618111926,3.4764515302060635,2.7438281306839762,0.00523598161528374,67.051,1.965
Rec-025_30s_1,30,1.75,1,4,12,83.917,90.91916666666667,93.21272727272729,94.54636363636364,96.12,96.71545454545456,12.798454545454561,92.57178535353536,4.726648824023186,96.71545454545456,83.917,True,,78.43584387287781,18.81810869986755,0.013012817739682304,97.25395257274536,296.59739751098886,0.24487661871690639,3.803431727287738,3.082052329251166,0.005796396849486874,67.051,1.965
Rec-025_30s_1,30,1.75,1,5,13,83.42699999999999,90.33083333333332,92.77,93.85636363636362,95.62333333333333,96.12363636363635,12.696636363636358,92.02186111111111,4.700031620455311,96.12363636363635,83.42699999999999,True,,78.00468806103034,18.61106386026638,0.01313484106874015,96.61575192129672,293.7102875756774,0.24445336592477246,4.584848565179849,3.7678983967694943,0.006594803163754931,67.051,1.965
Rec-025_30s_1,30,1.75,1,6,14,83.04799999999999,89.5625,92.47454545454545,93.46272727272726,95.21583333333332,95.38454545454547,12.336545454545487,91.52469191919192,4.666598333784116,95.38454545454547,83.04799999999999,True,,77.64049826073551,18.485036080318007,0.012890998990465552,96.12553434105352,297.28528033322794,0.23829058145009874,4.631359224248347,3.5275482256857456,0.008018508099761082,67.051,1.965
Rec-025_30s_1,30,1.75,1,7,15,82.66799999999999,88.61083333333333,92.12727272727274,92.57,94.71749999999999,94.34727272727272,11.679272727272732,90.84014646464647,4.554924965505308,94.71749999999999,82.66799999999999,True,,77.32877929287136,18.264407302849342,0.0127441092384578,95.59318659572071,298.8703778464214,0.23276360184319841,5.033460777460774,3.663662635294633,0.009860435234290902,67.051,1.965
Rec-025_30s_1,30,1.75,2,0,16,84.13300000000001,90.37666666666667,92.86818181818184,94.74181818181819,96.97916666666667,97.40818181818182,13.275181818181807,92.7511691919192,4.968927591871448,97.40818181818182,84.13300000000001,True,,79.56544689019174,19.62614715819228,0.009817943003932034,99.19159404838402,368.70123752386235,0.19268839418591446,2.7911564352983707,2.1479866622949704,0.005369254408896087,67.051,1.965
Rec-025_30s_1,30,1.75,2,1,17,82.831,89.38000000000001,92.02909090909091,93.75727272727272,95.80333333333334,96.17272727272726,13.341727272727255,91.66223737373737,5.004324340124559,96.17272727272726,82.831,True,,77.85730772288599,19.668598139601027,0.010873104220479608,97.52590586248702,342.508350132909,0.2138587174426133,3.1766196833929023,2.400690326318095,0.0050089528999910805,67.051,1.965
Rec-025_30s_1,30,1.75,2,2,18,81.91,88.65666666666668,91.19,93.06545454545454,94.98833333333334,95.28545454545453,13.37545454545453,90.84931818181819,5.031047743112785,95.28545454545453,81.91,True,,76.83978212219766,19.6466510948942,0.011218729898332926,96.48643321709186,334.6461687926148,0.22041047204040487,3.397579821823716,2.6647397935250017,0.004692103926101141,67.051,1.965
Rec-025_30s_1,30,1.75,2,3,19,81.41899999999998,88.06833333333333,90.89272727272727,92.42272727272729,94.4925,95.04,13.621000000000024,90.38921464646465,5.073592307950327,95.04,81.41899999999998,True,,76.6060490251838,19.803465352922384,0.01053958865345138,96.40951437810618,351.03920715308266,0.2087203787326783,3.3750163900588066,2.583468465173029,0.004422972762452184,67.051,1.965
Rec-025_30s_1,30,1.75,2,4,20,81.039,87.70583333333333,90.44909090909091,91.97999999999999,93.95083333333332,94.49727272727273,13.458272727272728,89.93700505050505,5.009901000386136,94.49727272727273,81.039,True,,76.24142635749132,19.510914369049033,0.010694518258494172,95.75234072654035,345.9266343705432,0.2086598299597112,3.425308511418596,2.746371631177885,0.00475584520934737,67.051,1.965
Rec-025_30s_1,30,1.75,2,5,21,80.931,87.2983333333333,90.25181818181818,91.68363636363637,93.63333333333334,93.95363636363636,13.022636363636366,89.62529292929293,4.907824912390061,93.95363636363636,80.931,True,,76.0598731489798,19.15261441837395,0.010995002119677988,95.21248756735375,337.3072051406912,0.2105830361273968,3.775978762428523,2.988211882967139,0.005492601024134706,67.051,1.965
Rec-025_30s_1,30,1.75,2,6,22,80.44399999999999,86.84749999999998,90.05545454545455,91.28818181818183,93.13499999999999,93.26363636363635,12.819636363636363,89.17229545454545,4.88440084923338,93.26363636363635,80.44399999999999,True,,75.21201360464052,19.175793796228373,0.011842448912516842,94.3878074008689,319.54138902813986,0.2270883583887919,4.37788173170018,3.389622974324729,0.006868614540319926,67.051,1.965
Rec-025_30s_1,30,1.75,2,7,23,80.17299999999997,86.07916666666667,89.80727272727273,90.59636363636365,92.72833333333334,92.42545454545453,12.252454545454555,88.63493181818183,4.7850145684204035,92.72833333333334,80.17299999999997,True,,74.90762988028207,19.097795809332766,0.011840060361411902,94.00542568961484,319.24457537783314,0.2261190551524192,4.61469036454359,3.5436510129009267,0.008146522498977904,67.051,1.965
Rec-025_30s_1,30,1.75,3,0,24,80.389,86.26083333333334,89.11727272727272,90.79545454545456,93.09083333333332,93.60909090909091,13.220090909090914,88.8770808080808,4.955355618884609,93.60909090909091,80.389,True,,76.18352849753008,19.609819222358034,0.00899092878769101,95.79334771988812,392.7358397252204,0.17631048816771538,3.2919747432191144,2.837297880475118,0.0054155006568176395,67.051,1.965
Rec-025_30s_1,30,1.75,3,1,25,79.73899999999999,85.89750000000002,88.67363636363635,90.40090909090908,92.72833333333334,93.21545454545456,13.476454545454573,88.44247222222224,5.045120214333992,93.21545454545456,79.73899999999999,True,,75.3852034210951,19.840419473665296,0.009301923572619091,95.22562289476039,384.5178709891786,0.18455406559273807,3.414159182260486,2.676225033407299,0.004956742281336835,67.051,1.965
Rec-025_30s_1,30,1.75,3,2,26,79.576,85.58166666666666,88.47454545454546,90.3509090909091,92.3225,92.7218181818182,13.1458181818182,88.1712398989899,4.967246996624438,92.7218181818182,79.576,True,,75.05162007997293,19.366420345964148,0.009896675071161822,94.41804042593708,365.2290156951535,0.19166316945554449,3.4936569273017173,2.6445714097934965,0.004835721739662507,67.051,1.965
Rec-025_30s_1,30,1.75,3,3,27,79.13999999999999,85.30916666666666,88.22727272727273,89.95727272727272,92.09583333333335,92.37545454545456,13.235454545454573,87.85083333333334,5.00818734586442,92.37545454545456,79.13999999999999,True,,74.61690079400378,19.506452501710996,0.009920839568268428,94.12335329571478,365.31144610135806,0.1935203858155231,3.6926754680277365,2.8417047974872482,0.004804937749859357,67.051,1.965
Rec-025_30s_1,30,1.75,3,4,28,78.978,85.03750000000001,88.08000000000001,89.75818181818182,91.96,92.27545454545455,13.297454545454556,87.68152272727274,5.032356078152069,92.27545454545455,78.978,True,,74.62889425159614,19.588574447546907,0.00946465344593403,94.21746869914304,378.38934508734,0.1853990686459101,3.6202955234939718,2.8702432188401783,0.0048049216711379865,67.051,1.965
Rec-025_30s_1,30,1.75,3,5,29,78.598,84.72166666666668,87.88363636363634,89.26636363636364,91.50583333333334,91.83181818181818,13.23381818181818,87.30121969696968,4.996123002249266,91.83181818181818,78.598,True,,74.17218604221688,19.509858465316384,0.009704499532983392,93.68204450753326,371.20130971028556,0.18933341236523493,3.5846686216950836,2.817864865696339,0.004964205891086714,67.051,1.965
Rec-025_30s_1,30,1.75,3,6,30,78.274,84.22583333333334,87.6872727272727,89.02000000000001,91.19,91.24,12.965999999999994,86.93951767676766,4.978023138306123,91.24,78.274,True,,73.67928606971074,19.544135901989137,0.009948429098270376,93.22342197169988,364.77149307837954,0.19443345030789946,3.995109872709941,3.219768624886381,0.006032093711833321,67.051,1.965
Rec-025_30s_1,30,1.75,3,7,31,78.219,83.68166666666666,87.49090909090908,88.42636363636365,90.78333333333332,90.59727272727272,12.37827272727273,86.5330909090909,4.823665818860978,90.78333333333332,78.219,True,,73.68505180172299,19.275323197195913,0.009818397259235294,92.96037499891891,366.8518270653615,0.18925278045022284,4.120806718997898,3.498181663879469,0.0069338169073979725,67.051,1.965
Rec-026_60s_2,60,2.0,0,0,0,96.96272727272729,102.90333333333335,106.93111111111111,108.39153846153846,109.55923076923078,110.78100000000002,13.818272727272728,105.92149015799016,5.164052067953781,110.78100000000002,96.96272727272729,True,,91.0822068528225,20.280142488370732,0.011955030353431753,111.36234934119322,322.0073575789137,0.24244971902039306,7.321594371045966,5.555202110770113,0.011055274662239645,64.007,2.429
Rec-026_60s_2,60,2.0,0,1,1,91.9309090909091,98.47250000000001,102.16444444444446,103.92153846153846,104.88307692307693,106.11500000000001,14.184090909090912,101.24791148666151,5.280165428715689,106.11500000000001,91.9309090909091,True,,85.45887646720266,21.056038447895197,0.012874542612439492,106.51491491509785,307.6810423711187,0.271086864246591,5.248956832720997,4.0770605460680125,0.007846999955011466,64.007,2.429
Rec-026_60s_2,60,2.0,0,2,2,88.57545454545453,95.3975,98.9688888888889,100.41615384615385,101.41692307692308,102.696,14.120545454545464,97.91182005957006,5.216372944188983,102.696,88.57545454545453,True,,81.66574155173701,21.12980557703308,0.013904731856309487,102.7955471287701,290.67279145339313,0.2938042807245977,4.505926594587189,3.5205990540245367,0.0069483508409599985,64.007,2.429
