Repository: Topfrank22/thermal-monitoring-and-predictive-modelling-additive-manufacturing

# 🔬 Thermal Monitoring and Predictive Modelling for Additive Manufacturing

> **University Project — Lab Data Science for Industrial Engineering**

> Politecnico di Milano · A.Y. 2025/2026
---

## 🎯 Project Overview

This project investigates whether **in situ thermal infrared video monitoring** during Fused Filament Fabrication (FFF) can predict the **mechanical failure load** of additively manufactured components.

In remote manufacturing, space applications, and autonomous fabrication facilities, trial and error production is unsustainable: **first time right manufacturing** is mandatory.

File: roi_analysis/Dataset_giusti/feature_tables/output/feature_table_pixel_ROI_wide_3_7_depth_1_2.csv
specimen,pausa_s,peso_rottura_kg,pixel_row,pixel_col,pixel_id,T1_px,T2_px,T3_px,T4_px,T5_px,T6_px,delta_T_px,T_mean_px,T_std_px,T_max_px,T_min_px,fit_ok,fit_error,T0,A,alpha,T_inf,t_star,heating_rate_t0,sigma_T0,sigma_A,sigma_alpha,bed_temp_C,bed_temp_std_C
Rec-022_10s_1,10,2.5,0,0,0,105.79272727272728,108.11363636363639,110.76571428571431,112.27857142857144,113.19636363636364,111.89214285714287,6.0994155844155955,110.33985930735933,2.8334303128049196,113.19636363636364,105.79272727272728,True,,102.59176593148199,10.550699069556188,0.011778103377279943,113.14246500103818,270.2504877010738,0.12426722434380409,8.68265016914204,6.69477580756325,0.026781231861788282,68.711,1.303
Rec-022_10s_1,10,2.5,0,1,1,100.16818181818184,103.02999999999999,105.10714285714286,106.30785714285715,107.27454545454543,106.50214285714284,6.333961038961007,104.73164502164502,2.6813146276302215,107.27454545454543,100.16818181818184,True,,96.96816620535645,10.488718076115818,0.012047819218144207,107.45688428147227,265.5906200504385,0.1263661792111247,6.678555628877896,5.210959969088277,0.019326711619710477,68.711,1.303
Rec-022_10s_1,10,2.5,0,2,2,96.32272727272729,99.42909090909092,101.50214285714286,102.35500000000002,103.1781818181818,102.58714285714287,6.264415584415573,100.89571428571429,2.593493913892316,103.1781818181818,96.32272727272729,True,,92.67279491105273,10.594647408313362,0.014015348622691671,103.2674423193661,239.81607321289906,0.14848767696200857,6.676624941514313,5.4714484120448645,0.017723530919924957,68.711,1.303
Rec-022_10s_1,10,2.5,0,3,3,93.60727272727273,97.06090909090909,99.13857142857144,99.91214285714285,100.61363636363636,100.2992857142857,6.692012987012973,98.43863636363636,2.6867816625992003,100.61363636363636,93.60727272727273,True,,89.69748219298488,11.2680803956089,0.014260878979937068,100.96556258859378,241.2262205118875,0.16069273085797992,7.10063619169006,5.834710411079311,0.017191649606010256,68.711,1.303
Rec-022_10s_1,10,2.5,0,4,4,91.83090909090907,95.33545454545455,97.74214285714285,98.16857142857144,99.13363636363634,98.55571428571429,6.724805194805214,96.79440476190477,2.7613613403616055,99.13363636363634,91.83090909090907,True,,87.44819499873614,11.919725931453543,0.015325754317828507,99.36792093018968,232.83247252123138,0.18267879116130656,10.291083748232941,8.736482235742173,0.022569886816078223,68.711,1.303
Rec-022_10s_1,10,2.5,1,0,5,94.54545454545455,98.09818181818181,99.95142857142858,101.15285714285713,101.79727272727273,101.88857142857145,7.343116883116906,99.57229437229437,2.8425240882390166,101.88857142857145,94.54545454545455,True,,91.03321804213383,11.449996262032583,0.01241195649315077,102.48321430416641,267.26274352887725,0.14211685545108738,5.551225399364311,4.272448525864139,0.014834141287473707,68.711,1.303
Rec-022_10s_1,10,2.5,1,1,6,92.27636363636363,95.7781818181818,97.66357142857142,98.90642857142859,99.43,99.48500000000001,7.208636363636387,97.25659090909092,2.813022173261222,99.48500000000001,92.27636363636363,True,,88.69222917660962,11.393845149940319,0.0127090702443454,100.08607432654993,262.4891575371049,0.14480517836378565,5.25913371511205,4.174856229879911,0.01303748442567246,68.711,1.303
Rec-022_10s_1,10,2.5,1,2,7,90.49818181818182,94.34909090909092,96.03642857142857,96.92642857142856,97.65454545454544,97.66357142857144,7.165389610389624,95.52137445887446,2.756287255654489,97.66357142857144,90.49818181818182,True,,86.58660359792307,11.441573600184935,0.014304715284041829,98.02817719810801,241.7696950526181,0.16366845275205494,5.651498214454721,4.749356515326128,0.012731971993811882,68.711,1.303
Rec-022_10s_1,10,2.5,1,3,8,89.16636363636363,92.91727272727272,94.87357142857142,95.76571428571428,96.27272727272727,96.57857142857142,7.412207792207795,94.26237012987012,2.8220029830147917,96.57857142857142,89.16636363636363,True,,85.22408382763479,11.662789397181019,0.013973969246946017,96.8868732248158,247.18843147408364,0.16297546036981564,6.117758811811283,5.115200009396998,0.013280770360634657,68.711,1.303
Rec-022_10s_1,10,2.5,1,4,9,87.88454545454546,91.73272727272727,94.37071428571429,94.99,95.73,95.33857142857143,7.454025974025967,93.34109307359307,3.027757006180436,95.73,87.88454545454546,True,,82.95437319061502,13.118311561672007,0.015739565794898925,96.07268475228702,234.49126157126176,0.20647652794291982,9.232513988104346,7.946443978433831,0.018245164768595487,68.711,1.303
Rec-024_90s_1,90,1.75,0,0,0,98.99692307692308,108.34769230769231,109.101,109.52642857142858,109.64222222222223,113.40076923076926,14.403846153846175,108.16917256817258,4.825183005267134,113.40076923076926,98.99692307692308,True,,81.07404145267597,29.61823906580437,0.03249975367831842,110.69228051848035,160.93127407037576,0.9625854740241899,27.465059154950666,26.207320467867863,0.03171007237592163,65.416,2.467
Rec-024_90s_1,90,1.75,0,1,1,94.1123076923077,102.6276923076923,104.15899999999999,104.52571428571427,104.63777777777779,107.80538461538464,13.693076923076944,102.97797944647944,4.659869109279596,107.80538461538464,94.1123076923077,True,,81.79590004487686,24.07975750093648,0.02529317366469258,105.87565754581334,188.68766952009145,0.6090534882748703,14.554523292279917,13.786216546329545,0.017766413485628827,65.416,2.467
Rec-024_90s_1,90,1.75,0,2,2,90.72923076923077,98.83,100.14599999999999,100.95857142857143,101.43888888888888,103.79846153846155,13.069230769230785,99.31685877085876,4.515636322244631,103.79846153846155,90.72923076923077,True,,81.26893670433174,21.20500839127819,0.02142175494069106,102.47394509560993,209.09810156742165,0.454248493273259,11.446664769011017,10.80906125802435,0.013791592936116584,65.416,2.467
Rec-024_90s_1,90,1.75,0,3,3,88.56076923076924,96.36769230769232,97.649,98.59500000000001,99.2688888888889,101.33307692307692,12.772307692307677,96.96240455840456,4.438481427293245,101.33307692307692,88.56076923076924,True,,82.21643380794654,18.406738638831843,0.016306348198959864,100.62317244677838,249.28176256388156,0.3001466894520406,8.977287321947392,8.103793600994539,0.011632033446980598,65.416,2.467
Rec-024_90s_1,90,1.75,0,4,4,87.14,94.8223076923077,96.075,97.04357142857143,98.00555555555553,99.87461538461538,12.734615384615381,95.49350834350834,4.4379481784868124,99.87461538461538,87.14,True,,81.97480049927628,17.621130823283497,0.014241662261906481,99.59593132255978,272.8525825463011,0.25095419385807366,8.65734927016249,7.651707281755554,0.010670496083100988,65.416,2.467
Rec-024_90s_1,90,1.75,1,0,5,88.47615384615386,96.15923076923076,97.486,99.44714285714284,99.69222222222223,102.16846153846153,13.692307692307665,97.23820187220186,4.7583224920968,102.16846153846153,88.47615384615386,True,,81.05038447218618,20.244207676886898,0.01679497213738119,101.29459214907308,249.4527613277634,0.34000090387667387,8.368974631411755,7.533543501478725,0.010422260978450119,65.416,2.467
Rec-024_90s_1,90,1.75,1,1,6,86.05461538461539,93.52846153846154,95.532,97.15928571428572,97.64444444444445,99.58076923076925,13.52615384615386,94.91659605209605,4.797200558888999,99.58076923076925,86.05461538461539,True,,79.47831866752821,19.77678165880374,0.015019410728827454,99.25510032633196,269.9477357987174,0.2970356066279149,7.459050949078351,6.566800169972867,0.009098826890941008,65.416,2.467
Rec-024_90s_1,90,1.75,1,2,7,84.30230769230769,91.81692307692309,93.85000000000002,95.57071428571427,96.19777777777777,97.70384615384616,13.401538461538465,93.2402614977615,4.824649049521542,97.70384615384616,84.30230769230769,True,,78.08107810226068,19.567518270786,0.014433162452698786,97.64859637304667,277.4169126510034,0.28242116999840594,7.287756841820458,6.401605258079953,0.008488635274425803,65.416,2.467
Rec-024_90s_1,90,1.75,1,3,8,83.09,90.64692307692309,92.49300000000001,94.67999999999999,95.23111111111113,96.65923076923076,13.569230769230757,92.1333774928775,4.912965279735202,96.65923076923076,83.09,True,,77.56166143611118,19.41819173445856,0.012930345814736623,96.97985317056974,300.56359189752436,0.2510839342234095,6.750449167563641,5.747832422029462,0.007668648700549124,65.416,2.467
Rec-024_90s_1,90,1.75,1,4,9,82.46230769230769,89.89538461538463,92.059,93.67214285714284,94.56777777777776,95.94923076923077,13.486923076923077,91.43430728530728,4.867573935915436,95.94923076923077,82.46230769230769,True,,76.87471599362277,19.33854067395366,0.01302886622786024,96.21325666757643,298.5579280436921,0.2519592594829764,6.809167755915912,5.797811660099047,0.00788322961537866,65.416,2.467
Rec-025_30s_1,30,1.75,0,0,0,100.85099999999998,107.33666666666666,108.42083333333333,111.45083333333334,113.06615384615384,114.47818181818182,13.627181818181839,109.26727816627817,4.932146677826382,114.47818181818182,100.85099999999998,True,,96.97782524852747,19.51364141325327,0.008435453353250568,116.49146666178073,410.6668600769774,0.16460641189355646,5.516425483494403,6.185230019496965,0.010962964986388548,67.051,1.965
Rec-025_30s_1,30,1.75,0,1,1,95.533,102.27,103.40083333333332,105.88666666666666,107.76461538461538,108.50909090909092,12.976090909090914,103.89403438228437,4.754752535164318,108.50909090909092,95.533,True,,91.04426366844486,18.715734665035008,0.010300195908449269,109.75999833347987,351.6565552257366,0.19277573362041572,3.9841269562089052,3.1542824987025755,0.008174534368253772,67.051,1.965
Rec-025_30s_1,30,1.75,0,2,2,91.73300000000002,98.925,100.0075,101.99916666666667,103.62923076923076,104.7081818181818,12.975181818181781,100.1670132090132,4.661900238070103,104.7081818181818,91.73300000000002,True,,86.99172723645079,18.42322924171304,0.011390743735294582,105.41495647816383,325.44119909002626,0.20985428306893877,4.046336486873355,3.0868735747011207,0.0072119342722362385,67.051,1.965
Rec-025_30s_1,30,1.75,0,3,3,89.128,96.48166666666667,97.97583333333331,99.05916666666667,100.83307692307692,102.04454545454546,12.916545454545457,97.58704817404816,4.5935092399881,102.04454545454546,89.128,True,,83.7656474385132,18.527736877223504,0.012930170242493244,102.2933843157367,296.93624191490665,0.23956679203062003,3.9723134498812884,3.106020851062027,0.007165737938935285,67.051,1.965
Rec-025_30s_1,30,1.75,0,4,4,87.825,95.44166666666668,96.48083333333334,97.02333333333331,99.45615384615385,100.31636363636363,12.49136363636363,96.09055846930846,4.4485404875777395,100.31636363636363,87.825,True,,81.29965101149722,18.9306561356962,0.015910307468250322,100.23030714719341,255.70553564444305,0.30119255969464603,5.59840105142671,4.811494362782527,0.009405889717223954,67.051,1.965
Rec-025_30s_1,30,1.75,1,0,5,90.15700000000001,96.34583333333335,98.5175,100.50750000000001,102.54461538461538,103.17909090909089,13.022090909090878,98.54192327117327,4.827394856623743,103.17909090909089,90.15700000000001,True,,85.70200222895349,19.058383053063825,0.009856641498215453,104.76038528201731,364.8561685519816,0.187851649289715,2.6040524729504004,2.1012274085511393,0.005911325769746809,67.051,1.965
Rec-025_30s_1,30,1.75,1,1,6,87.71600000000001,94.22083333333335,96.21,98.11,99.99846153846154,100.51454545454546,12.798545454545447,96.12830672105673,4.744603875466969,100.51454545454546,87.71600000000001,True,,82.9234628461355,18.71950753318948,0.011001385906046757,101.64297037932496,335.24788163594224,0.20594052634376683,2.7512705531263317,2.0060545616872303,0.005608149752129372,67.051,1.965
Rec-025_30s_1,30,1.75,1,2,7,85.599,92.54833333333335,94.71833333333335,96.39166666666667,97.95461538461538,98.83818181818182,13.23918181818182,94.34168842268843,4.842864640069124,98.83818181818182,85.599,True,,80.55853015155209,19.14307534341208,0.011532447842742589,99.70160549496417,325.8379846533805,0.22076651794759147,3.0312502808842385,2.3318071044569963,0.0049340401930567076,67.051,1.965
Rec-025_30s_1,30,1.75,1,3,8,84.513,91.32583333333334,93.54416666666667,94.80833333333332,96.82615384615384,97.45636363636362,12.943363636363614,93.07897513597514,4.750987213509657,97.45636363636362,84.513,True,,79.5338873710169,18.813509885631568,0.011660090911287507,98.34739725664846,321.7257162921034,0.2193672356268703,3.4625718872112152,2.71807518932976,0.005259822780180798,67.051,1.965
Rec-025_30s_1,30,1.75,1,4,9,83.917,90.91916666666667,92.72750000000002,93.54333333333334,95.9076923076923,96.71545454545456,12.798454545454561,92.28835780885781,4.613477931203144,96.71545454545456,83.917,True,,78.46466240177833,18.738225500912026,0.013005080332764518,97.20288790269035,296.5386955843898,0.24369212793281755,4.082337943630069,3.29846143185128,0.006480549565833475,67.051,1.965
Rec-026_60s_2,60,2.0,0,0,0,96.96272727272729,102.75384615384617,106.44200000000001,108.39153846153846,109.48785714285715,110.57909090909092,13.61636363636363,105.76950999001001,5.1174036480913205,110.57909090909092,96.96272727272729,True,,91.46550036644399,20.0083920818978,0.011223504818793695,111.47389244834179,336.3268403557797,0.22456428494749356,7.039069061473174,5.288871830279605,0.010732427154935312,64.007,2.429
Rec-026_60s_2,60,2.0,0,1,1,91.9309090909091,98.41307692307693,101.71800000000002,103.92153846153846,104.79642857142858,105.94272727272728,14.011818181818185,101.12044671994674,5.22968202134636,105.94272727272728,91.9309090909091,True,,85.78647207319821,20.725235652769847,0.012364618212870628,106.51170772596805,315.9656795092406,0.25625962621827375,5.166657929708949,3.961614709474228,0.007824723884462823,64.007,2.429
Rec-026_60s_2,60,2.0,0,2,2,88.57545454545453,95.32461538461538,98.51700000000001,100.41615384615385,101.30642857142857,102.53818181818183,13.962727272727292,97.77963902763902,5.1637397036897665,102.53818181818183,88.57545454545453,True,,82.0334345923557,20.75601166313647,0.01333021546826655,102.78944625549218,298.8303625812168,0.2766821077314627,4.467429447836949,3.4432738551476127,0.007013077127762572,64.007,2.429
Rec-026_60s_2,60,2.0,0,3,3,86.35454545454546,93.27846153846153,96.293,98.24538461538462,98.98142857142857,100.12000000000002,13.76545454545456,95.54547002997003,5.1028011409747664,100.12000000000002,86.35454545454546,True,,79.37839364862356,20.874314368417192,0.01431369419080445,100.25270801704075,283.66821214821596,0.29878855231223905,4.532689027628274,3.5888608926194747,0.006958038392874622,64.007,2.429
Rec-026_60s_2,60,2.0,0,4,4,85.12,92.06769230769231,94.283,96.91,97.31499999999997,98.44363636363636,13.323636363636354,94.02322144522145,4.936968619241436,98.44363636363636,85.12,True,,77.75267681424035,20.699401147990823,0.015463150657716173,98.45207796223117,267.0328044902646,0.3200779584758852,5.495439160290765,4.514688547563315,0.008288466631495552,64.007,2.429
Rec-026_60s_2,60,2.0,1,0,5,86.40454545454546,92.85923076923076,96.61699999999999,98.16307692307693,99.83500000000001,100.66272727272727,14.25818181818181,95.75693006993008,5.349589194403408,100.66272727272727,86.40454545454546,True,,80.27491771507074,21.162153612075116,0.012008735833180876,101.43707132714586,324.6347246315384,0.2541307123886046,3.3248993701306757,2.559703557521052,0.004940071142850222,64.007,2.429
Rec-026_60s_2,60,2.0,1,1,6,84.08363636363634,90.73076923076925,94.611,96.28307692307695,97.58642857142856,98.59,14.506363636363659,93.6474851814852,5.436779718585091,98.59,84.08363636363634,True,,77.56849394733804,21.609500769624763,0.012566609489443286,99.1779947169628,315.5011881008519,0.27155815743369854,2.8128451906500507,2.1338504544510073,0.00427518911704942,64.007,2.429
Rec-026_60s_2,60,2.0,1,2,7,82.25909090909092,89.26923076923079,92.928,94.69615384615385,96.03714285714287,96.86545454545454,14.606363636363625,92.00917882117882,5.485316854102702,96.86545454545454,82.25909090909092,True,,75.34135058655006,22.049404938666903,0.013244527985254785,97.39075552521697,304.8409127170768,0.29203396076838883,3.3664280993693363,2.700168706685638,0.00446174024966249,64.007,2.429
Rec-026_60s_2,60,2.0,1,3,8,81.27181818181818,88.39307692307692,91.67900000000002,93.73923076923077,94.9107142857143,95.77818181818184,14.506363636363659,90.96200366300367,5.431648755323575,95.77818181818184,81.27181818181818,True,,74.33274002629334,21.9114475429702,0.013449692338979314,96.24418756926354,300.8670569190673,0.2947022281546334,3.8303374721168746,3.092730188567165,0.005035715014024568,64.007,2.429
Rec-026_60s_2,60,2.0,1,4,9,80.72727272727273,87.6823076923077,90.53900000000002,92.98538461538462,94.09857142857143,95.03727272727274,14.310000000000002,90.17830153180154,5.339285845051984,95.03727272727274,80.72727272727273,True,,73.89492423129069,21.561317298127623,0.013445399732070698,95.4562415294183,299.7413125580317,0.2899005298233364,4.287832050297627,3.447532467024013,0.005883584747075159,64.007,2.429
Rec-028_30s_2,30,1.75,0,0,0,98.91461538461539,105.3423076923077,107.37363636363638,108.40214285714286,109.425,109.77916666666665,10.864551282051266,106.53947816072817,4.063469135213942,109.77916666666665,98.91461538461539,True,,91.56672509330268,18.057530596479722,0.017906971080999007,109.6242556897824,231.1589586833472,0.32335567818541716,9.039498403122556,8.132538839219698,0.013130657567979287,64.356,1.958
Rec-028_30s_2,30,1.75,0,1,1,94.74000000000001,100.66769230769229,102.73363636363638,103.59428571428573,104.703,104.89333333333333,10.153333333333322,101.88865795315796,3.825331815913889,104.89333333333333,94.74000000000001,True,,88.04097424193755,16.79665066141197,0.017413718820957734,104.83762490334952,231.9459603228347,0.2924921517516818,6.906889801033921,6.133790547421517,0.010876499983351936,64.356,1.958
Rec-028_30s_2,30,1.75,0,2,2,91.6076923076923,97.20153846153848,99.28181818181817,100.2235714285714,101.33800000000001,101.54750000000001,9.93980769230771,98.53335339660339,3.7445072142199716,101.54750000000001,91.6076923076923,True,,85.63233959504717,15.968932955280685,0.016131396199025035,101.60127255032785,242.5094792612646,0.25760118437730045,6.081454728387262,5.367135287076382,0.00936660050088795,64.356,1.958
Rec-028_30s_2,30,1.75,0,3,3,89.31076923076922,94.86461538461539,97.11090909090909,97.93499999999999,99.004,99.24166666666666,9.930897435897435,96.2444933954934,3.746652030073747,99.24166666666666,89.31076923076922,True,,83.34421670505236,15.996454903856481,0.01602364533298236,99.34067160890885,243.82944159367517,0.2563215199644427,6.039000964997088,5.367722281218834,0.008943591104366266,64.356,1.958
Rec-028_30s_2,30,1.75,0,4,4,87.72538461538463,93.31923076923076,95.53181818181817,96.58000000000001,97.75699999999999,97.83916666666666,10.11378205128203,94.79210003885004,3.8451742945601253,97.83916666666666,87.72538461538463,True,,82.0587865252217,16.08572280348757,0.015001526041833885,98.14450932870928,256.41977472971774,0.24131038953823994,6.568406154615109,5.818303776624053,0.009123014685185784,64.356,1.958
Rec-028_30s_2,30,1.75,1,0,5,88.68384615384615,94.44615384615386,97.21,98.51785714285714,99.43900000000001,99.7375,11.05365384615385,96.33905952380952,4.215450359051458,99.7375,88.68384615384615,True,,82.59657771953162,17.51093423624662,0.0144715771100041,100.10751195577825,269.19083498219254,0.25341083506805373,4.5717740484238005,3.958727694437166,0.006089886262348695,64.356,1.958
Rec-028_30s_2,30,1.75,1,1,6,86.55615384615385,92.27615384615385,95.0381818181818,96.5,97.37599999999999,97.52083333333333,10.964679487179481,94.21122047397047,4.224601080367915,97.52083333333333,86.55615384615385,True,,80.5077333377816,17.493946179692536,0.014332364542604984,98.00167951747414,271.06336931765685,0.2507296139360652,4.984852634812674,4.332928601082613,0.0062743196433564475,64.356,1.958
Rec-028_30s_2,30,1.75,1,2,7,84.92692307692307,90.68999999999998,93.55999999999999,94.79642857142858,95.804,96.02999999999999,11.103076923076912,92.63455860805861,4.249551932910051,96.02999999999999,84.92692307692307,True,,78.80897040249673,17.648970216480354,0.014378788605519222,96.45794061897708,271.02668737034725,0.2537708118478758,5.610679545208926,4.931486072036514,0.006838614282276284,64.356,1.958
Rec-028_30s_2,30,1.75,1,3,8,83.8846153846154,89.77076923076923,92.32727272727271,93.78714285714285,94.936,95.03416666666665,11.149551282051249,91.62332781107783,4.2686038945216245,95.03416666666665,83.8846153846154,True,,78.05601482606066,17.468261358544854,0.013958529798790996,95.52427618460551,276.324249744355,0.24383124670631764,6.109432390764772,5.3540223124587705,0.0073801427437491735,64.356,1.958
Rec-028_30s_2,30,1.75,1,4,9,83.08999999999999,89.10230769230772,91.73272727272727,92.97285714285715,94.447,94.44666666666667,11.356666666666683,90.96525979575979,4.344018173934421,94.447,83.08999999999999,True,,77.14491547038806,17.81036388589614,0.013993748335712881,94.9552793562842,277.1948600220414,0.24923374998669992,6.321108174370215,5.523304533180794,0.007620818368691532,64.356,1.958
Rec-029_10s_2,10,2.5,0,0,0,102.58749999999999,105.75333333333333,109.53600000000002,110.14,110.61999999999998,111.59700000000001,9.009500000000017,108.37230555555554,3.4713888805757853,111.59700000000001,102.58749999999999,True,,98.25379222931383,14.066562942749822,0.01105076317249333,112.32035517206366,308.2958069426983,0.15544625573129914,6.833111071924556,5.39316546593311,0.011031287997483074,70.217,1.174
Rec-029_10s_2,10,2.5,0,1,1,98.38166666666667,101.86333333333334,104.975,105.61666666666666,106.38700000000001,107.037,8.655333333333331,104.04344444444446,3.304695552739508,107.037,98.38166666666667,True,,94.31533278711137,13.358837922055416,0.011354410285749468,107.67417070916679,297.89202937278554,0.15168172670784608,6.205891254491806,4.936309082081803,0.01023528044613821,70.217,1.174
Rec-029_10s_2,10,2.5,0,2,2,95.35083333333334,99.01499999999999,101.556,102.36083333333333,103.39899999999997,103.77999999999997,8.429166666666632,100.91027777777776,3.2077909198052663,103.77999999999997,95.35083333333334,True,,91.6183117630575,12.816701245185708,0.01125156523508309,104.43501300824322,296.12415576010534,0.14420795015877766,5.954907176959422,4.663694380404784,0.010286244663936855,70.217,1.174
Rec-029_10s_2,10,2.5,0,3,3,93.45083333333332,97.25,99.27700000000002,100.3725,101.338,101.338,7.887166666666673,98.83772222222223,3.052563495866435,101.338,93.45083333333332,True,,89.5549098202759,12.350772564416367,0.012505758545910189,101.90568238469226,271.91567199870155,0.1544557795460431,6.651841633380353,5.569090358133376,0.011139316551130922,70.217,1.174
Rec-029_10s_2,10,2.5,0,4,4,92.32,96.03083333333332,97.65,99.24,99.873,99.982,7.662000000000006,97.51597222222222,2.960772636429493,99.982,92.32,True,,88.60327936060564,11.944433063661977,0.012355708089535416,100.54771242426762,271.533395165597,0.1475819282296026,6.374922138275774,5.238015626103442,0.011725277648711922,70.217,1.174
Rec-029_10s_2,10,2.5,1,0,5,93.40583333333332,96.61666666666667,99.818,100.59750000000001,101.446,102.09700000000001,8.691166666666689,98.99683333333333,3.3397716555344243,102.09700000000001,93.40583333333332,True,,89.69389981675204,13.20923837221295,0.010457196939312081,102.90313818896499,314.5021389840851,0.13813160707654895,4.938102824785501,3.766781363809605,0.008951896524713156,70.217,1.174
Rec-029_10s_2,10,2.5,1,1,6,91.55333333333334,94.99000000000001,97.865,98.69833333333334,99.603,100.144,8.590666666666664,97.14227777777778,3.2826125599160334,100.144,91.55333333333334,True,,87.76104161234046,13.065135977347156,0.011019805866572594,100.82617758968762,302.20545027102037,0.14397526209073885,5.499281190557731,4.306910509199246,0.009537434161060574,70.217,1.174
Rec-029_10s_2,10,2.5,1,2,7,90.05916666666667,93.67916666666667,96.348,97.20416666666665,98.083,98.51700000000002,8.457833333333355,95.64841666666668,3.2305851598433377,98.51700000000002,90.05916666666667,True,,86.04625678389534,13.022874209205876,0.011900618964125378,99.06913099310123,286.02728048484676,0.15498026378149474,5.805209540212285,4.71649112322263,0.009751289862790514,70.217,1.174
Rec-029_10s_2,10,2.5,1,3,8,89.245,92.99916666666667,95.36900000000001,96.30166666666668,97.16,97.59200000000001,8.347000000000008,94.77780555555556,3.163595989124942,97.59200000000001,89.245,True,,85.43284798371913,12.709985795817008,0.01176167874635667,98.14283377953613,286.3399539400415,0.14949076980115608,6.1661485355806205,4.998732622515979,0.010379567550160082,70.217,1.174
Rec-029_10s_2,10,2.5,1,4,9,88.7025,92.41166666666668,94.393,95.75833333333334,96.564,96.83400000000002,8.131500000000017,94.11058333333334,3.1101374277424547,96.83400000000002,88.7025,True,,85.10127236709836,12.425565978326011,0.011322838774201607,97.52683834542437,292.0806261521155,0.1406926802507901,6.0464626787608875,4.830630079051006,0.010839488563361501,70.217,1.174
Rec-030_90s_2,90,1.75,0,0,0,95.82384615384616,103.40083333333332,108.55636363636363,109.53399999999999,108.97888888888889,111.27,15.446153846153834,106.26065533540532,5.754527909257526,111.27,95.82384615384616,True,,87.1904423500535,23.7325371415662,0.016735057953196717,110.9229794916197,259.63200674946785,0.3971653844405039,6.95115853101362,5.515276792385701,0.010594241716411882,63.943,2.541
Rec-030_90s_2,90,1.75,0,1,1,91.4423076923077,98.83416666666666,103.12999999999998,104.54,104.57666666666665,106.07000000000001,14.627692307692314,101.43219017094016,5.486082949748375,106.07000000000001,91.4423076923077,True,,83.5559110844913,22.463358757453594,0.016052257908744025,106.01926984194489,264.6567807236472,0.3605876282712888,5.999589011879476,4.793327308957873,0.008947349591880255,63.943,2.541
Rec-030_90s_2,90,1.75,0,2,2,88.35076923076925,95.84916666666668,99.5290909090909,100.904,101.14111111111112,102.49583333333332,14.145064102564078,98.04499520849521,5.264447215703529,102.49583333333332,88.35076923076925,True,,80.59803486899465,21.706097529383317,0.016519984232550574,102.30413239837796,256.82639082212586,0.3585843889356174,5.85666955778069,4.903418349247239,0.008336371745531711,63.943,2.541
Rec-030_90s_2,90,1.75,0,3,3,86.17923076923077,93.85833333333333,96.96272727272726,98.40899999999999,99.15000000000002,100.23583333333333,14.056602564102562,95.79918745143745,5.203598738308026,100.23583333333333,86.17923076923077,True,,79.08847488106655,21.091108955137404,0.015642173508637988,100.17958383620395,265.91101099054345,0.32991078576584776,5.875571241755988,5.100344338774928,0.007308250712584675,63.943,2.541
Rec-030_90s_2,90,1.75,0,4,4,85.2623076923077,92.54583333333335,95.72818181818182,96.94500000000001,98.00444444444443,98.6075,13.345192307692301,94.51554454804455,5.0158034137628436,98.6075,85.2623076923077,True,,78.33814642835307,20.43297980119799,0.015654781873089732,98.77112622955106,263.72328961169615,0.31987384180500295,6.002966805853547,5.247361724772836,0.007797191493083939,63.943,2.541
Rec-030_90s_2,90,1.75,1,0,5,86.09615384615384,93.13666666666667,97.16181818181818,99.06,99.02888888888887,100.77916666666665,14.683012820512815,95.87711570836571,5.457513472977667,100.77916666666665,86.09615384615384,True,,79.09858423284989,21.721787163101588,0.014425728210320246,100.82037139595147,284.76433961341513,0.3133525978573268,4.15485705501256,3.3439635025341863,0.0059515418020617775,63.943,2.541
Rec-030_90s_2,90,1.75,1,1,6,84.00999999999999,91.00999999999999,94.94,96.78099999999999,97.1588888888889,98.51666666666665,14.50666666666666,93.73609259259258,5.428051861801184,98.51666666666665,84.00999999999999,True,,77.18149559660408,21.54689534272088,0.014127744760196794,98.72839093932495,288.7209731822101,0.30440903777663364,4.204972281933857,3.5256178341767925,0.005249082617745173,63.943,2.541
Rec-030_90s_2,90,1.75,1,2,7,82.25461538461538,89.605,93.11545454545457,94.93499999999999,95.65222222222222,96.84333333333335,14.58871794871797,92.06760424760425,5.428373477889254,96.84333333333335,82.25461538461538,True,,75.72648912388998,21.45028815402985,0.013798322330987572,97.17677727791983,293.5783710836016,0.29597799004186826,4.911447726980011,4.259665460292545,0.005340940144504435,63.943,2.541
Rec-030_90s_2,90,1.75,1,3,8,81.08846153846153,88.74833333333333,91.93181818181819,94.013,94.74888888888889,95.80333333333334,14.714871794871812,91.05563921263922,5.4838427449508105,95.80333333333334,81.08846153846153,True,,74.59762265418158,21.569780879629263,0.013837871303258562,96.16740353381084,293.3475997597876,0.298479851851797,5.345288909244765,4.651762657722116,0.005596778115952144,63.943,2.541
Rec-030_90s_2,90,1.75,1,4,9,80.62461538461538,87.93333333333334,91.2390909090909,93.143,94.26666666666667,95.07916666666665,14.45455128205127,90.38097882672882,5.416904140784133,95.07916666666665,80.62461538461538,True,,74.51487985309517,21.143324056479894,0.013078644165823173,95.65820390957506,304.5352974935793,0.2765260118173895,5.181944526015728,4.483514610097494,0.005412172887532936,63.943,2.541
Rec-031_30s_3,30,1.75,0,0,0,100.235,106.92874999999998,107.83222222222223,108.47384615384615,109.87,111.85916666666667,11.624166666666667,107.53316417378916,3.9693307836973815,111.85916666666667,100.235,True,,96.08139798049251,15.070460081438846,0.012903619591443252,111.15185806193136,281.38215611405377,0.19446348395891774,7.057640973417653,5.713715671893635,0.013295746597584618,65.816,1.854
Rec-031_30s_3,30,1.75,0,1,1,95.2625,101.16125,103.4911111111111,103.79692307692306,105.255,106.97333333333334,11.71083333333334,102.65668625356125,4.105883610949152,106.97333333333334,95.2625,True,,90.48535260546188,15.970183853125056,0.013290285895426874,106.45553645858693,279.78034396057114,0.21224830921056193,4.744095608330503,3.8506096985374216,0.008866840976537303,65.816,1.854
Rec-031_30s_3,30,1.75,0,2,2,91.68750000000001,97.4325,100.05444444444444,100.62384615384616,101.77333333333335,103.30916666666667,11.621666666666655,99.14679843304845,4.1426908737437,103.30916666666667,91.68750000000001,True,,86.83228632302588,16.252188654488137,0.013186811070772877,103.08447497751402,282.7104016995542,0.2143145412732935,4.385858320222067,3.629385927976097,0.007409068291834799,65.816,1.854
Rec-031_30s_3,30,1.75,0,3,3,89.28916666666667,94.7175,98.00333333333333,98.53846153846153,99.5575,100.82333333333334,11.534166666666664,96.82154914529916,4.219192207284816,100.82333333333334,89.28916666666667,True,,84.23277938552798,16.619935103216836,0.013122563507098001,100.85271448874481,285.4274575519505,0.2180961538758103,4.583062570856643,3.8323520204920536,0.006893479463588625,65.816,1.854
Rec-031_30s_3,30,1.75,0,4,4,87.66333333333334,93.16,96.9811111111111,97.28615384615384,98.20083333333332,99.51166666666666,11.848333333333315,95.46718304843303,4.373888168553446,99.51166666666666,87.66333333333334,True,,82.13726148378909,17.42478526618941,0.013527082716823477,99.56204674997849,282.6323617843933,0.23570651161863113,5.1425438800957135,4.388759911723562,0.006803200444050759,65.816,1.854
Rec-031_30s_3,30,1.75,1,0,5,89.60583333333334,94.72000000000001,97.94444444444444,98.58153846153846,99.91833333333334,101.27499999999999,11.669166666666655,97.00752492877494,4.243990919065161,101.27499999999999,89.60583333333334,True,,85.32356998890954,16.449995173887114,0.010977386259508273,101.77356516279666,324.0084991030424,0.1805779509908058,2.8097332218425097,2.2959720173296114,0.005067977206654062,65.816,1.854
Rec-031_30s_3,30,1.75,1,1,6,87.39083333333336,92.2775,96.01555555555554,96.70076923076923,97.79249999999998,99.10666666666667,11.715833333333308,94.88063746438745,4.331574206810396,99.10666666666667,87.39083333333336,True,,82.9713948131148,16.760809985315515,0.010907451074916521,99.73220479843032,327.21608728097306,0.18281771489080126,3.559578026501236,2.8397478229400304,0.005172609802887182,65.816,1.854
Rec-031_30s_3,30,1.75,1,2,7,85.53500000000001,90.57875000000001,94.56777777777778,95.32307692307694,96.3925,97.56666666666666,12.031666666666652,93.32729522792023,4.498089768127232,97.56666666666666,85.53500000000001,True,,80.71366463529425,17.611197098480307,0.0110674813991465,98.32486173377455,328.27251950812615,0.1949115963041336,3.9776924709894472,3.1778951237583866,0.004887682472305804,65.816,1.854
Rec-031_30s_3,30,1.75,1,3,8,84.54083333333332,89.2225,93.72222222222223,94.3223076923077,95.26,96.4825,11.941666666666677,92.25839387464386,4.517358473596224,96.4825,84.54083333333332,True,,79.62941852948875,17.893661961318013,0.010433263967830746,97.52308049080676,344.09650146605725,0.18668929859356287,4.31910761632443,3.3303632326939985,0.005069740957431006,65.816,1.854
Rec-031_30s_3,30,1.75,1,4,9,83.50083333333335,88.74625,93.30111111111111,93.77846153846154,94.80833333333332,96.02916666666668,12.528333333333336,91.694025997151,4.716730610367602,96.02916666666668,83.50083333333335,True,,78.34052676526241,18.539171096458503,0.011061074324051425,96.87969786172091,333.05280930904166,0.20506314940423345,4.364383036400828,3.47634329335159,0.004933316222979109,65.816,1.854
Rec-032_30s_4,30,2.0,0,0,0,99.03545454545453,104.75692307692307,107.65333333333334,108.87333333333335,109.83642857142861,111.87333333333332,12.837878787878793,107.00480103230105,4.565000922709891,111.87333333333332,99.03545454545453,True,,94.38934857376107,16.992779693044433,0.012416300819424325,111.3821282668055,298.99425565061887,0.21098746442704464,5.591479652076247,4.09443668162445,0.012807688085400656,65.72,1.782
Rec-032_30s_4,30,2.0,0,1,1,94.54454545454546,100.25,103.18888888888888,104.0791666666667,105.26071428571427,106.68777777777778,12.143232323232326,102.33518217893219,4.388989152086984,106.68777777777778,94.54454545454546,True,,89.59693350835315,16.69545933152838,0.013642620944822307,106.29239283988153,277.72812033864915,0.2277698231597381,4.795044063120706,3.6099042161977026,0.010681831946398341,65.72,1.782
Rec-032_30s_4,30,2.0,0,2,2,91.33818181818184,97.11923076923075,99.81444444444443,100.73333333333333,101.92785714285716,103.19111111111108,11.852929292929247,99.02069310319312,4.290540887014561,103.19111111111108,91.33818181818184,True,,86.5454305566645,16.456051484924664,0.013563167753538708,103.00148204158916,277.8595026520804,0.22319618685090298,4.245079333017979,3.414173374361237,0.008109348064771834,65.72,1.782
Rec-032_30s_4,30,2.0,0,3,3,89.11727272727272,95.1146153846154,97.46222222222222,98.65166666666666,99.68071428571429,100.7188888888889,11.601616161616178,96.7908966958967,4.228184836627501,100.7188888888889,89.11727272727272,True,,84.3549530857729,16.2992747300768,0.013848363174208836,100.65422781584971,272.94861547839145,0.2257182759383082,4.3073772752607535,3.570291003097646,0.007384316628152249,65.72,1.782
Rec-032_30s_4,30,2.0,0,4,4,87.88363636363637,94.03,96.31555555555556,97.38583333333332,98.20714285714283,99.39333333333333,11.50969696969696,95.53591690716691,4.168220723875646,99.39333333333333,87.88363636363637,True,,82.98294670222056,16.247592118307672,0.014641662939474907,99.23053882052824,261.7475711039989,0.23789176737433004,4.905688637701504,4.228920934319466,0.007678552832185097,65.72,1.782
Rec-032_30s_4,30,2.0,1,0,5,89.21636363636362,94.78076923076922,97.70333333333333,99.14916666666669,100.18285714285715,100.95888888888891,11.742525252525283,96.99856314981315,4.391513265982152,100.95888888888891,89.21636363636362,True,,84.41108215382214,16.8697588761781,0.013020265218036824,101.28084103000023,288.2148287463585,0.2196487347321697,3.4150512635898385,2.7459915900816547,0.006297892959821431,65.72,1.782
Rec-032_30s_4,30,2.0,1,1,6,86.99545454545455,92.86076923076924,95.77222222222221,97.02499999999999,98.01285714285713,99.02888888888889,12.033434343434337,94.94919867169865,4.441616317759474,99.02888888888889,86.99545454545455,True,,82.03025247111077,17.151331961623285,0.013409539815079813,99.18158443273406,283.2793793494787,0.22999146882103838,3.634392627063721,2.9664849341173665,0.006159253299326796,65.72,1.782
Rec-032_30s_4,30,2.0,1,2,7,85.36636363636363,91.27461538461537,94.26555555555555,95.39750000000002,96.5792857142857,97.3411111111111,11.974747474747474,93.37073856698856,4.459391050594704,97.3411111111111,85.36636363636363,True,,80.40237143997683,17.264836346340513,0.013401161897691867,97.66720778631735,283.90203722053025,0.23136886701446413,3.986373687458875,3.370049873237786,0.005800161335024454,65.72,1.782
Rec-032_30s_4,30,2.0,1,3,8,84.38090909090909,90.47923076923077,93.12111111111112,94.53666666666668,95.415,96.37444444444445,11.993535353535364,92.38456034706036,4.426409887704138,96.37444444444445,84.38090909090909,True,,79.54935774451037,17.11482397138047,0.013436692311648958,96.66418171589085,282.6988961154656,0.22996662367147327,4.393253356032224,3.771073848967598,0.005973595962704436,65.72,1.782
Rec-032_30s_4,30,2.0,1,4,9,83.78818181818183,89.97846153846156,92.39777777777779,93.90583333333335,94.71857142857144,95.77222222222223,11.9840404040404,91.7601746864247,4.395138165690363,95.77222222222223,83.78818181818183,True,,79.16098255523134,16.896206861668485,0.01333303846497659,96.05718941689983,283.35162391571123,0.2252777759988273,4.7925930300576605,4.134868989288494,0.006275923618645705,65.72,1.782
Rec-G3_S60_1,60,2.0,0,0,0,92.35357142857143,99.02,102.69733333333333,104.3707142857143,106.38666666666668,107.08428571428571,14.730714285714285,101.98542857142859,5.534113766371123,107.08428571428571,92.35357142857143,True,,86.56997075071943,21.713469217382784,0.009044000208124745,108.28343996810221,402.5473422076708,0.19637662012112014,9.683113443762586,7.419781655181467,0.011685630525312851,65.442,1.96
Rec-G3_S60_1,60,2.0,0,1,1,89.40642857142859,95.99642857142855,99.65466666666666,101.30857142857143,102.98533333333334,103.55642857142857,14.149999999999977,98.8179761904762,5.3527800565276396,103.55642857142857,89.40642857142859,True,,83.36136540496494,21.142960776826563,0.009792128769920066,104.5043261817915,377.18966828548906,0.2070345945040549,8.941929799024301,6.895859614522538,0.010782661503677703,65.442,1.96
Rec-G3_S60_1,60,2.0,0,2,2,87.04214285714286,93.59428571428573,97.196,98.71071428571427,100.27199999999999,100.91999999999999,13.877857142857124,96.28919047619048,5.229983766054842,100.91999999999999,87.04214285714286,True,,80.9694349238784,20.745544471077725,0.010087373466251052,101.71497939495612,367.21351714121363,0.20926805484048067,8.48780702081453,6.70385604139377,0.009635293998060759,65.442,1.96
Rec-G3_S60_1,60,2.0,0,3,3,85.52857142857142,92.12,95.20666666666665,97.12142857142855,98.39000000000001,98.94285714285716,13.41428571428574,94.5515873015873,5.06709597775395,98.94285714285716,85.52857142857142,True,,79.54136573943012,20.151609909411537,0.010310189141970674,99.69297564884165,358.579330981691,0.20776690968124345,7.778507076177615,6.210704911341877,0.00894816905620226,65.442,1.96
Rec-G3_S60_1,60,2.0,0,4,4,84.44500000000001,91.11214285714284,93.97866666666665,96.19214285714285,96.83400000000002,97.58642857142856,13.141428571428548,93.3580634920635,4.9571205414315545,97.58642857142856,84.44500000000001,True,,78.11264523609512,20.008500391943294,0.011102042486010731,98.12114562803842,339.0268238266435,0.2221352214327168,7.95456341064984,6.543246964169431,0.009245577368219614,65.442,1.96
Rec-G3_S60_1,60,2.0,1,0,5,84.985,91.42214285714284,95.424,97.16000000000001,98.93333333333335,99.64000000000001,14.655000000000015,94.59407936507937,5.549031347445772,99.64000000000001,84.985,True,,79.1415510692922,21.721259291068254,0.009084782152471134,100.86281036036046,401.2750150068187,0.19733290873669468,7.723080306552559,5.9803039819317405,0.009106802686831943,65.442,1.96
Rec-G3_S60_1,60,2.0,1,1,6,83.39857142857143,89.98785714285715,93.68733333333333,95.7257142857143,97.23333333333333,97.89571428571428,14.497142857142848,92.9880873015873,5.496374417499172,97.89571428571428,83.39857142857143,True,,77.42147558830455,21.588632968111106,0.009414067439193825,99.01010855641564,390.37068250500465,0.20323684668180111,7.2182725322305155,5.60597313665687,0.008044070691581537,65.442,1.96
Rec-G3_S60_1,60,2.0,1,2,7,82.38999999999999,88.78642857142856,92.56600000000002,94.60285714285715,96.07466666666667,96.73285714285716,14.34285714285717,91.85880158730158,5.452661476037195,96.73285714285716,82.38999999999999,True,,76.5283247238006,21.37608202076787,0.00927799316774285,97.90440674456846,393.4602815886147,0.1983271429417951,6.962033556277826,5.432960765767286,0.00733373768629029,65.442,1.96
Rec-G3_S60_1,60,2.0,1,3,8,81.57428571428571,88.205,91.58733333333335,93.94357142857145,95.02666666666666,95.76428571428572,14.190000000000012,91.01685714285713,5.377293851514247,95.76428571428572,81.57428571428571,True,,75.58053006198796,21.16102058635951,0.009699403782473956,96.74155064834747,379.90264538483564,0.20524928311634466,6.908680545004545,5.538887641102253,0.006958308149436626,65.442,1.96
Rec-G3_S60_1,60,2.0,1,4,9,80.99357142857141,87.66285714285716,91.00866666666666,93.32285714285715,94.05066666666667,95.10642857142857,14.112857142857152,90.35750793650793,5.298177460877837,95.10642857142857,80.99357142857141,True,,74.87218221582158,21.01319807952196,0.010040327419526486,95.88538029534354,369.74534698276557,0.21097938884976564,7.034170982632426,5.674555573633325,0.007345608200734936,65.442,1.96
