Repository: Topfrank22/thermal-monitoring-and-predictive-modelling-additive-manufacturing

# 🔬 Thermal Monitoring and Predictive Modelling for Additive Manufacturing

> **University Project — Lab Data Science for Industrial Engineering**

> Politecnico di Milano · A.Y. 2025/2026
---

## 🎯 Project Overview

This project investigates whether **in situ thermal infrared video monitoring** during Fused Filament Fabrication (FFF) can predict the **mechanical failure load** of additively manufactured components.

In remote manufacturing, space applications, and autonomous fabrication facilities, trial and error production is unsustainable: **first time right manufacturing** is mandatory.

File: roi_analysis/Dataset_giusti/feature_tables/output/feature_table_pixel_ROI_wide_2_6_depth_1_3.csv (part 2 of 2)
specimen,pausa_s,peso_rottura_kg,pixel_row,pixel_col,pixel_id,T1_px,T2_px,T3_px,T4_px,T5_px,T6_px,delta_T_px,T_mean_px,T_std_px,T_max_px,T_min_px,fit_ok,fit_error,T0,A,alpha,T_inf,t_star,heating_rate_t0,sigma_T0,sigma_A,sigma_alpha,bed_temp_C,bed_temp_std_C
Rec-030_90s_2,90,1.75,1,3,8,82.38857142857144,89.605,93.11545454545457,94.93499999999999,95.65222222222222,96.65923076923079,14.27065934065935,92.05924649424651,5.347899506640083,96.65923076923079,82.38857142857144,True,,75.74152405874743,21.261347034797872,0.014074418817230098,97.00287109354531,288.471094562603,0.2992411027862185,4.966045669436076,4.308857385463535,0.005548735059505606,63.943,2.541
Rec-030_90s_2,90,1.75,1,4,9,81.15071428571427,88.74833333333333,91.93181818181819,94.013,94.74888888888889,95.36461538461539,14.213901098901118,90.99289501239502,5.387552662483038,95.36461538461539,81.15071428571427,True,,74.15192439335655,21.56697282264159,0.01482546625511686,95.71889721599814,278.3266861065699,0.3197404278070953,5.592164392563234,4.824926108031889,0.006421751766575904,63.943,2.541
Rec-030_90s_2,90,1.75,2,0,10,81.45785714285714,88.29333333333334,92.03,94.44499999999998,94.74888888888889,96.32615384615384,14.868296703296707,91.21687220187219,5.539807598338256,96.32615384615384,81.45785714285714,True,,75.47296485169778,21.56991992493219,0.012118463622592291,97.04288477662998,323.873014627598,0.2613942899525194,3.7291230623447875,3.0696645884686524,0.00474062427306132,63.943,2.541
Rec-030_90s_2,90,1.75,2,1,11,80.06500000000001,86.98416666666667,90.89363636363636,93.414,93.72333333333333,95.19923076923078,15.134230769230768,90.0465611888112,5.676894603246806,95.19923076923078,80.06500000000001,True,,73.84708295379866,22.040116784987685,0.012279267028931532,95.88719973878635,322.4614218183312,0.2706364793516997,4.335630462768179,3.617796781412785,0.004715640388500684,63.943,2.541
Rec-030_90s_2,90,1.75,2,2,12,79.01642857142858,85.98833333333334,89.95454545454545,92.22200000000001,92.94,93.98692307692308,14.9704945054945,89.01803840603843,5.664368015513921,93.98692307692308,79.01642857142858,True,,72.57749432874402,22.107681374400343,0.012711860831355008,94.68517570314437,314.4523091682872,0.28102976893531634,4.557195935762321,3.8590844681297116,0.004832230545804084,63.943,2.541
Rec-030_90s_2,90,1.75,2,3,13,78.27928571428572,85.44416666666666,89.16545454545457,91.62500000000001,92.45888888888891,93.48769230769231,15.208406593406593,88.41008135383136,5.7360428212590895,93.48769230769231,78.27928571428572,True,,72.09025528406158,22.205739582564007,0.01224630402538511,94.29599486662559,323.721210538652,0.2719382380366071,4.7268634077934575,3.9665776185674764,0.004852376031056559,63.943,2.541
Rec-030_90s_2,90,1.75,2,4,14,77.8157142857143,84.99249999999999,88.82181818181817,91.18900000000001,92.03555555555555,92.7346153846154,14.918901098901102,87.9315339012839,5.697087040345138,92.7346153846154,77.8157142857143,True,,71.2527478179058,22.267119305941616,0.012944878156441651,93.51986712384742,310.7502953038371,0.2882451463103638,4.624169150860948,3.899505741699024,0.004997729036813931,63.943,2.541
Rec-031_30s_3,30,1.75,0,0,0,109.14499999999998,117.03875,114.31099999999999,115.19538461538461,116.57230769230767,119.54916666666666,10.404166666666683,115.30193482905982,3.509145300634725,119.54916666666666,109.14499999999998,False,,-3022.964780105678,3139.3266180316677,0.21827621693298183,116.36183792598968,54.04316818827209,685.2403379009645,62350979.32570239,62350978.39257632,713.581482629885,65.816,1.854
Rec-031_30s_3,30,1.75,0,1,1,100.235,106.92874999999998,107.41600000000001,108.47384615384615,109.56,111.85916666666667,11.624166666666667,107.41212713675213,3.9309436037945518,111.85916666666667,100.235,True,,96.52820964564204,14.730388543480618,0.011929019946526164,111.25859818912265,295.7242166825896,0.1757190987552608,6.756131611802348,5.3883967699911794,0.013051422028418627,65.816,1.854
Rec-031_30s_3,30,1.75,0,2,2,95.2625,101.16125,103.07499999999997,103.79692307692306,104.96615384615384,106.97333333333334,11.71083333333334,102.53919337606838,4.056345682004933,106.97333333333334,95.2625,True,,90.843725815664,15.638976557770514,0.012589198156371486,106.48270237343452,289.2494658208038,0.19688217484862144,4.659602141344299,3.736736765020857,0.008974180841334412,65.816,1.854
Rec-031_30s_3,30,1.75,0,3,3,91.68750000000001,97.4325,99.602,100.62384615384616,101.41846153846156,103.30916666666667,11.621666666666655,99.01224572649573,4.0827923449175145,103.30916666666667,91.68750000000001,True,,87.23457777955728,15.896744792340714,0.012429547067708505,103.131322571898,293.2531808149778,0.19758933761974895,4.347311857125059,3.539841700699157,0.007639142545582619,65.816,1.854
Rec-031_30s_3,30,1.75,0,4,4,89.28916666666667,94.7175,97.322,98.53846153846153,98.9976923076923,100.82333333333334,11.534166666666664,96.61469230769232,4.11959185059034,100.82333333333334,89.28916666666667,True,,84.92479635820469,16.08565147590365,0.011840609700926284,101.01044783410833,304.73736281141396,0.19046392091130396,4.509813177296567,3.658777677725664,0.007274803212737499,65.816,1.854
Rec-031_30s_3,30,1.75,1,0,5,92.04916666666668,97.16125,100.362,100.83307692307692,102.1676923076923,103.6275,11.578333333333319,99.366780982906,4.184522951684668,103.6275,92.04916666666668,True,,87.64176120478358,16.172197965742193,0.011565242548409084,103.81395917052578,310.4224779792988,0.18703539201469643,3.4308093843127008,2.754163337730781,0.006428517172296144,65.816,1.854
Rec-031_30s_3,30,1.75,1,1,6,89.60583333333334,94.72000000000001,97.866,98.58153846153846,99.83153846153846,101.27499999999999,11.669166666666655,96.97998504273505,4.228809574049306,101.27499999999999,89.60583333333334,True,,85.35721732860614,16.39242740381135,0.010938046779795126,101.7496447324175,324.3613953140557,0.17930113777728413,2.7899173173513763,2.284987351585025,0.005030031908362046,65.816,1.854
Rec-031_30s_3,30,1.75,1,2,7,87.39083333333336,92.2775,95.91299999999998,96.70076923076923,97.65999999999998,99.10666666666667,11.715833333333308,94.84146153846153,4.30876114529063,99.10666666666667,87.39083333333336,True,,83.02630200723992,16.675854046473884,0.010851178580496649,99.70215605371381,327.80300034249984,0.18095267024058576,3.5399892219008153,2.827388555676958,0.005159026406150351,65.816,1.854
Rec-031_30s_3,30,1.75,1,3,8,85.53500000000001,90.57875000000001,94.339,95.32307692307694,96.24307692307693,97.56666666666666,12.031666666666652,93.26426175213676,4.466122942432655,97.56666666666666,85.53500000000001,True,,80.9899569714522,17.384995982800152,0.0106818260173349,98.37495295425235,335.4262381869066,0.18570350240033737,3.935155295388231,3.0861827990423354,0.004946848393425982,65.816,1.854
Rec-031_30s_3,30,1.75,1,4,9,84.54083333333332,89.2225,93.252,94.3223076923077,94.90538461538463,96.4825,11.941666666666677,92.12092094017093,4.4443362923961,96.4825,84.54083333333332,True,,80.3137720405289,17.429600000609067,0.009520536241772126,97.74337204113797,364.52090372006506,0.1659391384853901,4.244936896915962,3.1113176173842376,0.005288797942362893,65.816,1.854
Rec-031_30s_3,30,1.75,2,0,10,84.81166666666668,89.76375,93.58000000000001,94.61384615384615,95.99153846153845,96.98166666666664,12.169999999999959,92.62374465811968,4.569826683061595,96.98166666666664,84.81166666666668,True,,80.33464545869555,17.650873977081652,0.010311052067531374,97.9855194357772,345.5336081532457,0.1819990806151235,3.36541440860347,2.699658216352853,0.005113870223131865,65.816,1.854
Rec-031_30s_3,30,1.75,2,1,11,83.59166666666665,88.4075,92.71100000000001,93.57076923076922,94.78,95.84749999999998,12.255833333333328,91.48473931623931,4.637190043278336,95.84749999999998,83.59166666666665,True,,79.02240549109621,17.91083587839793,0.010186829362814964,96.93324136949414,349.99260273039965,0.18245462883862376,3.137665144673289,2.429746948868881,0.004409368173200197,65.816,1.854
Rec-031_30s_3,30,1.75,2,2,12,82.41666666666666,87.255,91.67699999999999,92.77692307692308,93.8630769230769,94.94500000000001,12.52833333333335,90.48894444444444,4.76461097078625,94.94500000000001,82.41666666666666,True,,77.66571280214842,18.681826273475604,0.009700349665842434,96.34753907562403,366.8451797087665,0.18122024724923547,3.7835921107317407,2.776002924341701,0.004435258107049975,65.816,1.854
Rec-031_30s_3,30,1.75,2,3,13,81.73583333333333,86.51000000000002,91.026,92.35999999999999,93.15230769230769,94.49166666666666,12.755833333333328,89.87930128205129,4.83990766116016,94.49166666666666,81.73583333333333,True,,76.77783214917406,19.21892349547485,0.009521583061963945,95.99675564464891,374.75594986707614,0.1829945764236942,3.989378066723709,2.878436341416403,0.004383770316713104,65.816,1.854
Rec-031_30s_3,30,1.75,2,4,14,81.23833333333333,86.10249999999999,90.213,91.90076923076926,92.52769230769232,93.90500000000002,12.666666666666686,89.31454914529913,4.784031727602218,93.90500000000002,81.23833333333333,True,,76.64869192668748,18.871383606155383,0.009230745825611229,95.52007553284287,381.2259578201491,0.17419694544602699,4.0359245042280865,2.8426197516098446,0.004569536685948433,65.816,1.854
Rec-032_30s_4,30,2.0,0,0,0,106.115,111.96857142857142,115.3722222222222,116.38166666666667,117.35785714285714,119.412,13.297000000000011,114.43455291005291,4.759982944950793,119.412,106.115,True,,101.13587903103277,17.80506596826043,0.012624620732670379,118.94094499929321,298.93534425020397,0.2247822049694644,10.286284652103529,7.3139984663044855,0.022793864395983746,65.72,1.782
Rec-032_30s_4,30,2.0,0,1,1,99.19583333333333,104.64071428571427,107.65333333333334,108.87333333333335,109.83642857142861,111.37899999999999,12.183166666666665,106.92977380952381,4.418118296261654,111.37899999999999,99.19583333333333,True,,94.53792280109141,16.66233025838573,0.012606402337384057,111.20025305947715,293.99098929214944,0.21005203911557896,5.652135311896219,4.135275102422725,0.013093615083313418,65.72,1.782
Rec-032_30s_4,30,2.0,0,2,2,94.71750000000002,100.10714285714286,103.18888888888888,104.0791666666667,105.26071428571427,106.223,11.505499999999984,102.26273544973544,4.252197370417826,106.223,94.71750000000002,True,,89.81888207093056,16.35193375488476,0.013663275536941593,106.17081582581531,275.7663166264132,0.22342097645480644,4.875360087851471,3.6790286281102387,0.01095158241997011,65.72,1.782
Rec-032_30s_4,30,2.0,0,3,3,91.41666666666669,96.96714285714283,99.81444444444443,100.73333333333333,101.92785714285716,102.69699999999997,11.280333333333289,98.9260740740741,4.183648718501014,102.69699999999997,91.41666666666669,True,,86.40102939856696,16.284975032923658,0.014205681029916506,102.68600443149062,267.68855670950035,0.23133916089786755,4.376150488044853,3.4900348425394885,0.008797247485888471,65.72,1.782
Rec-032_30s_4,30,2.0,0,4,4,89.01833333333333,94.79571428571431,97.46222222222222,98.65166666666666,99.68071428571429,99.875,10.85666666666667,96.58060846560846,4.144974040338312,99.875,89.01833333333333,True,,83.62385947153665,16.54200264489442,0.015202189192530852,100.16586211643107,255.63131365487246,0.25147465383103074,4.771266750282385,3.844023683759311,0.009159089306927987,65.72,1.782
Rec-032_30s_4,30,2.0,1,0,5,91.77833333333335,97.31428571428572,99.93444444444444,101.54583333333333,102.31500000000001,103.13,11.351666666666645,99.33631613756613,4.235942152863875,103.13,91.77833333333335,True,,86.82157438227004,16.436325638405034,0.013897345388585784,103.25790002067508,272.71431984109904,0.2284212943161825,4.698135801335322,3.910697459161986,0.007948437768158196,65.72,1.782
Rec-032_30s_4,30,2.0,1,1,6,89.47166666666665,94.8342857142857,97.70333333333333,99.14916666666669,100.18285714285715,100.905,11.433333333333351,97.04105158730158,4.2860053541481005,100.905,89.47166666666665,True,,84.85857314743109,16.45387105424085,0.012725579556002722,101.31244420167194,290.9877896723185,0.20938504510495232,3.7087545953722754,3.00440904834739,0.006411480331226342,65.72,1.782
Rec-032_30s_4,30,2.0,1,2,7,87.25416666666666,92.89642857142857,95.77222222222221,97.02499999999999,98.01285714285713,98.842,11.587833333333336,94.96711243386243,4.311651227884745,98.842,87.25416666666666,True,,82.37670362252271,16.691473944741148,0.013463774243409077,99.06817756726386,280.2864974688363,0.22473023698173958,3.9778604615710083,3.2860215923638627,0.006465782250050556,65.72,1.782
Rec-032_30s_4,30,2.0,1,3,8,85.58,91.26857142857143,94.26555555555555,95.39750000000002,96.5792857142857,97.05199999999999,11.471999999999994,93.35715211640212,4.332863404981593,97.05199999999999,85.58,True,,80.48177755968688,16.913289476196272,0.013901746048284872,97.39506703588314,274.708478752807,0.23512425513920965,4.273037799276781,3.62118192672399,0.006380937341453664,65.72,1.782
Rec-032_30s_4,30,2.0,1,4,9,84.40583333333332,90.29714285714286,93.12111111111112,94.53666666666668,95.415,95.856,11.450166666666675,92.27195899470901,4.3439578391717095,95.856,84.40583333333332,True,,78.95923426836151,17.17634542876818,0.014724094606362287,96.13557969712969,264.3172232733854,0.2529061350847411,4.701658852152256,3.979638086461527,0.007331429819700182,65.72,1.782
Rec-032_30s_4,30,2.0,2,0,10,84.76583333333333,90.5307142857143,93.60333333333334,95.12500000000001,95.9964285714286,96.672,11.906166666666664,92.78221825396827,4.493464222503098,96.672,84.76583333333333,True,,79.52812846981723,17.457463811632294,0.013732497467068411,96.98559228144953,279.5082091249261,0.23973457757467895,4.465893237057324,3.7131774349300293,0.006571618855214885,65.72,1.782
Rec-032_30s_4,30,2.0,2,1,11,83.63666666666667,89.32785714285714,92.21666666666667,94.085,94.95071428571431,95.642,12.005333333333326,91.6431507936508,4.531814029665263,95.642,83.63666666666667,True,,78.72235614139394,17.421634513564065,0.012862543552889117,96.143990654958,293.16485170060986,0.224086532693234,4.372327509872368,3.584078784720661,0.0061243337149285045,65.72,1.782
Rec-032_30s_4,30,2.0,2,2,12,82.59749999999998,88.51357142857144,91.49111111111111,93.09166666666665,94.09785714285714,94.663,12.065500000000014,90.74245105820104,4.561072066778559,94.663,82.59749999999998,True,,77.4035185508934,17.705874900654482,0.01350151992472665,95.10939345154787,284.08002777154036,0.23905622275590396,4.404625122781297,3.734345244182235,0.005855794812505672,65.72,1.782
Rec-032_30s_4,30,2.0,2,3,13,81.91666666666667,87.77785714285712,90.76777777777777,92.41250000000002,93.4007142857143,94.067,12.150333333333322,90.05708597883597,4.5776332186089705,94.067,81.91666666666667,True,,76.9073491448073,17.647073320475197,0.013023341601323018,94.5544224652825,291.4863721471686,0.22982386411614217,4.375312403814571,3.6628471135298932,0.005894460514726245,65.72,1.782
Rec-032_30s_4,30,2.0,2,4,14,81.32833333333333,87.12,90.46666666666665,92.14083333333333,92.93428571428572,93.254,11.925666666666672,89.54068650793651,4.609249033536343,93.254,81.32833333333333,True,,75.73475266450149,18.11320139160211,0.01396203866909073,93.84795405610359,278.74128096191527,0.2528972182505767,4.510774886651175,3.7675397579136383,0.0066173055777284115,65.72,1.782
Rec-G3_S60_1,60,2.0,0,0,0,96.61785714285715,102.89857142857143,107.39866666666666,108.5185714285714,110.94466666666666,111.46428571428571,14.84642857142856,106.30710317460317,5.65128670151239,111.46428571428571,96.61785714285715,True,,90.86712225391992,22.057273170265386,0.008736195301088594,112.9243954241853,414.36007731455067,0.1926966462249,11.688125294446678,9.057081945163556,0.014789888474728848,65.442,1.96
Rec-G3_S60_1,60,2.0,0,1,1,92.35357142857143,99.02,102.69733333333333,104.3707142857143,106.38666666666668,107.08428571428571,14.730714285714285,101.98542857142859,5.534113766371123,107.08428571428571,92.35357142857143,True,,86.56997075071943,21.713469217382784,0.009044000208124745,108.28343996810221,402.34936446191847,0.19637662012112014,9.683113443762586,7.419781655181467,0.011685630525312851,65.442,1.96
Rec-G3_S60_1,60,2.0,0,2,2,89.40642857142859,95.99642857142855,99.65466666666666,101.30857142857143,102.98533333333334,103.55642857142857,14.149999999999977,98.8179761904762,5.3527800565276396,103.55642857142857,89.40642857142859,True,,83.36136540496494,21.142960776826563,0.009792128769920066,104.5043261817915,377.0068162401516,0.2070345945040549,8.941929799024301,6.895859614522538,0.010782661503677703,65.442,1.96
Rec-G3_S60_1,60,2.0,0,3,3,87.04214285714286,93.59428571428573,97.196,98.71071428571427,100.27199999999999,100.91999999999999,13.877857142857124,96.28919047619048,5.229983766054842,100.91999999999999,87.04214285714286,True,,80.9694349238784,20.745544471077725,0.010087373466251052,101.71497939495612,367.0360169445788,0.20926805484048067,8.48780702081453,6.70385604139377,0.009635293998060759,65.442,1.96
Rec-G3_S60_1,60,2.0,0,4,4,85.52857142857142,92.12,95.20666666666665,97.12142857142855,98.39000000000001,98.94285714285716,13.41428571428574,94.5515873015873,5.06709597775395,98.94285714285716,85.52857142857142,True,,79.54136573943012,20.151609909411537,0.010310189141970674,99.69297564884165,358.4056667793051,0.20776690968124345,7.778507076177615,6.210704911341877,0.00894816905620226,65.442,1.96
Rec-G3_S60_1,60,2.0,1,0,5,86.655,93.20714285714284,97.232,98.98285714285714,100.67,101.4257142857143,14.770714285714305,96.36211904761905,5.585782506281735,101.4257142857143,86.655,True,,80.66338750441263,21.907864038297923,0.009262169473163946,102.57125154271054,396.40792217616575,0.20291434951774923,8.75255063859922,6.738902963206756,0.01063115897090438,65.442,1.96
Rec-G3_S60_1,60,2.0,1,1,6,84.985,91.42214285714284,95.424,97.16000000000001,98.93333333333335,99.64000000000001,14.655000000000015,94.59407936507937,5.549031347445772,99.64000000000001,84.985,True,,79.1415510692922,21.721259291068254,0.009084782152471134,100.86281036036046,401.0779259909526,0.19733290873669468,7.723080306552559,5.9803039819317405,0.009106802686831943,65.442,1.96
Rec-G3_S60_1,60,2.0,1,2,7,83.39857142857143,89.98785714285715,93.68733333333333,95.7257142857143,97.23333333333333,97.89571428571428,14.497142857142848,92.9880873015873,5.496374417499172,97.89571428571428,83.39857142857143,True,,77.42147558830455,21.588632968111106,0.009414067439193825,99.01010855641564,390.18048726948575,0.20323684668180111,7.2182725322305155,5.60597313665687,0.008044070691581537,65.442,1.96
Rec-G3_S60_1,60,2.0,1,3,8,82.38999999999999,88.78642857142856,92.56600000000002,94.60285714285715,96.07466666666667,96.73285714285716,14.34285714285717,91.85880158730158,5.452661476037195,96.73285714285716,82.38999999999999,True,,76.5283247238006,21.37608202076787,0.00927799316774285,97.90440674456846,393.26729688368806,0.1983271429417951,6.962033556277826,5.432960765767286,0.00733373768629029,65.442,1.96
Rec-G3_S60_1,60,2.0,1,4,9,81.57428571428571,88.205,91.58733333333335,93.94357142857145,95.02666666666666,95.76428571428572,14.190000000000012,91.01685714285713,5.377293851514247,95.76428571428572,81.57428571428571,True,,75.58053006198796,21.16102058635951,0.009699403782473956,96.74155064834747,379.71804529869183,0.20524928311634466,6.908680545004545,5.538887641102253,0.006958308149436626,65.442,1.96
Rec-G3_S60_1,60,2.0,2,0,10,81.11,87.27428571428571,91.26133333333333,93.32285714285715,95.02666666666667,95.765,14.655000000000001,90.62669047619046,5.572075318892454,95.765,81.11,True,,75.60411142295027,21.713992819406315,0.008451405924009232,97.31810424235658,422.5454455210949,0.18351376754782445,7.108917708416122,5.625546868809892,0.00842308060668942,65.442,1.96
Rec-G3_S60_1,60,2.0,2,1,11,80.10214285714285,86.34428571428573,90.53866666666666,92.62357142857145,94.30266666666667,94.98928571428573,14.887142857142877,89.81676984126985,5.686995417873806,94.98928571428573,80.10214285714285,True,,74.368891987921,22.157300465295535,0.00861502046659324,96.52619245321654,419.0921754883736,0.19088559699297697,6.725585090727543,5.238030191438091,0.007384970960844854,65.442,1.96
Rec-G3_S60_1,60,2.0,2,2,12,79.48,85.83928571428571,89.778,92.00357142857145,93.688,94.33214285714284,14.852142857142837,89.18683333333333,5.664748739436936,94.33214285714284,79.48,True,,73.76415720424588,22.091579870654233,0.008646978774036296,95.8557370749001,417.6279372798024,0.19102542222647467,6.413811052507373,4.99743298014262,0.006809374541055103,65.442,1.96
Rec-G3_S60_1,60,2.0,2,3,13,79.13214285714285,85.45142857142856,89.27199999999999,91.65428571428572,93.17933333333333,93.82714285714287,14.695000000000022,88.75272222222223,5.612262251653105,93.82714285714287,79.13214285714285,True,,73.43941113604177,21.882715492257766,0.008692750605986569,95.32212662829954,414.94344490513356,0.19022098835595538,6.146891145256724,4.771625719973204,0.006291076364150374,65.442,1.96
Rec-G3_S60_1,60,2.0,2,4,14,78.66785714285713,84.98642857142856,88.80266666666667,91.26642857142856,92.60133333333332,93.40071428571427,14.732857142857142,88.28757142857141,5.609422995860203,93.40071428571427,78.66785714285713,True,,72.96944201966251,21.865729042526123,0.00871012677473569,94.83517106218864,414.2557686719606,0.1904532719824226,6.199762337876279,4.830984656212726,0.0061767077432013946,65.442,1.96
