Repository: Topfrank22/thermal-monitoring-and-predictive-modelling-additive-manufacturing

# 🔬 Thermal Monitoring and Predictive Modelling for Additive Manufacturing

> **University Project — Lab Data Science for Industrial Engineering**

> Politecnico di Milano · A.Y. 2025/2026
---

## 🎯 Project Overview

This project investigates whether **in situ thermal infrared video monitoring** during Fused Filament Fabrication (FFF) can predict the **mechanical failure load** of additively manufactured components.

In remote manufacturing, space applications, and autonomous fabrication facilities, trial and error production is unsustainable: **first time right manufacturing** is mandatory.

File: roi_analysis/Dataset_giusti/feature_tables/output/feature_table_pixel_ROI_wide_3_10_depth_1_3.csv (part 3 of 3)
specimen,pausa_s,peso_rottura_kg,pixel_row,pixel_col,pixel_id,T1_px,T2_px,T3_px,T4_px,T5_px,T6_px,delta_T_px,T_mean_px,T_std_px,T_max_px,T_min_px,fit_ok,fit_error,T0,A,alpha,T_inf,t_star,heating_rate_t0,sigma_T0,sigma_A,sigma_alpha,bed_temp_C,bed_temp_std_C
Rec-032_30s_4,30,2.0,0,6,6,86.45272727272727,92.48538461538463,95.05749999999999,95.89583333333333,97.03615384615384,97.70333333333335,11.250606060606074,94.10515540015541,4.1673597796957145,97.70333333333335,86.45272727272727,True,,81.0727095229682,16.559929342577703,0.015595204894001144,97.6326388655459,250.89524545889103,0.2582554911276809,5.168228927761473,4.531078835038918,0.007858293589356647,65.72,1.782
Rec-032_30s_4,30,2.0,0,7,7,85.81090909090909,91.7746153846154,94.51500000000001,95.17083333333333,96.49230769230768,96.79777777777778,10.98686868686869,93.42690721315722,4.140487130064917,96.79777777777778,85.81090909090909,True,,80.04618082269664,16.782762191140563,0.016373063407979446,96.8289430138372,242.76478378982864,0.2747852295165845,5.8459539830000855,5.049200977182005,0.009830755944061324,65.72,1.782
Rec-032_30s_4,30,2.0,1,0,8,89.21636363636362,94.78076923076922,97.83875,99.14916666666669,100.03999999999999,100.95888888888891,11.742525252525283,96.99732307044808,4.375997198602654,100.95888888888891,89.21636363636362,True,,84.24183432591427,16.887828367998925,0.013496253729759567,101.12966269391319,280.6570443968374,0.2279224165991449,3.502843092403048,2.827588255977076,0.006451787460669836,65.72,1.782
Rec-032_30s_4,30,2.0,1,1,9,86.99545454545455,92.86076923076924,95.8025,97.02499999999999,97.91153846153846,99.02888888888889,12.033434343434337,94.93735852110852,4.4289760810072485,99.02888888888889,86.99545454545455,True,,81.98077146088791,17.13159462205061,0.0135745340714439,99.11236608293852,280.52037066874044,0.2325534148951911,3.6919763373807926,3.0162839586317634,0.006304151806395901,65.72,1.782
Rec-032_30s_4,30,2.0,1,2,10,85.36636363636363,91.27461538461537,94.24249999999999,95.39750000000002,96.49307692307691,97.3411111111111,11.974747474747474,93.35252784252783,4.4461746590577915,97.3411111111111,85.36636363636363,True,,80.42279816961995,17.216832125823657,0.01339884799824661,97.63963029544361,283.59674204730584,0.23068571666524024,4.015360398645637,3.387249150032676,0.005902418676637289,65.72,1.782
Rec-032_30s_4,30,2.0,1,3,11,84.38090909090909,90.47923076923077,93.22625000000001,94.53666666666668,95.40615384615386,96.37444444444445,11.993535353535364,92.40060913623414,4.428913508198555,96.37444444444445,84.38090909090909,True,,79.42583199102046,17.20982307146204,0.013668504635768016,96.6356550624825,279.4298334142031,0.23523254643302624,4.45965219089964,3.848556434257707,0.0060736968477964745,65.72,1.782
Rec-032_30s_4,30,2.0,1,4,12,83.78818181818183,89.97846153846156,92.54875000000001,93.90583333333335,94.73923076923077,95.77222222222223,11.9840404040404,91.78877994690497,4.402709735960666,95.77222222222223,83.78818181818183,True,,78.97219208841958,17.051917179580887,0.013659476296974121,96.02410926800046,278.8913325341727,0.23292025853245094,4.8733534498878885,4.240708331639979,0.00635230125465828,65.72,1.782
Rec-032_30s_4,30,2.0,1,5,13,83.24727272727273,89.4353846153846,92.2775,93.45166666666667,94.53076923076922,95.2911111111111,12.043838383838377,91.37228405853405,4.4775857461119655,95.2911111111111,83.24727272727273,True,,78.1337302594623,17.503569277631147,0.013835161870658204,95.63729953709344,278.1631004637379,0.2421647142703068,4.7198805618372015,4.137878505338502,0.006158157581455839,65.72,1.782
Rec-032_30s_4,30,2.0,1,6,14,82.70363636363636,89.10076923076923,91.86750000000002,92.90916666666665,94.1546153846154,94.80888888888889,12.105252525252524,90.9240960890961,4.500196997538912,94.80888888888889,82.70363636363636,True,,77.20613531692146,17.72871282830322,0.014843049293866413,94.93484814522468,264.87351251100836,0.2631481584273065,5.2153622087937315,4.580700150616857,0.007086502489534413,65.72,1.782
Rec-032_30s_4,30,2.0,1,7,15,82.21090909090908,88.51692307692308,91.25625000000001,92.59249999999999,93.69615384615385,94.32555555555557,12.114646464646484,90.43304859492359,4.525825278721876,94.32555555555557,82.21090909090908,True,,76.69751391401307,17.765033643515295,0.014602664481076383,94.46254755752837,268.255805532962,0.2594168257912878,4.97866161878792,4.204682426026517,0.0077792227235649585,65.72,1.782
Rec-032_30s_4,30,2.0,2,0,16,83.34454545454545,89.26846153846154,92.20875000000001,94.085,94.82230769230772,95.65444444444444,12.309898989898983,91.5639181882932,4.6248973641882,95.65444444444444,83.34454545454545,True,,78.1364972783017,17.854881838315112,0.013421842364807535,95.99137911661681,285.9498461715988,0.23964540947613042,4.122650446227684,3.4082247177935647,0.006020697505647718,65.72,1.782
Rec-032_30s_4,30,2.0,2,1,17,82.30999999999999,88.43307692307692,91.46124999999999,93.09166666666665,93.9876923076923,94.80777777777777,12.497777777777785,90.6819106125356,4.679987326257668,94.80777777777777,82.30999999999999,True,,76.9959839998758,18.135746309707084,0.013596137281613983,95.13173030958289,284.38106816999505,0.2465760965313017,4.085331683143015,3.4494054562636762,0.005608471229016716,65.72,1.782
Rec-032_30s_4,30,2.0,2,2,18,81.71545454545456,87.76615384615381,90.71499999999999,92.41250000000002,93.32000000000001,94.32666666666665,12.611212121212091,90.04262917637918,4.683731081986982,94.32666666666665,81.71545454545456,True,,76.90326432402604,17.917096900936087,0.0125056210605122,94.82036122496213,301.52416982759905,0.2240644243475842,4.186845483125769,3.4798562969984723,0.005518800359338577,65.72,1.782
Rec-032_30s_4,30,2.0,2,3,19,81.27090909090909,87.3076923076923,90.51249999999999,92.14083333333333,92.9846153846154,93.72444444444446,12.453535353535372,89.65683242683242,4.698174197165058,93.72444444444446,81.27090909090909,True,,75.97377820541519,18.229457385383714,0.013362417145858091,94.2032355907989,288.4431945459551,0.24358961392614076,4.380367373952933,3.74815059478666,0.005665282754770066,65.72,1.782
Rec-032_30s_4,30,2.0,2,4,20,80.7781818181818,86.93076923076924,90.035,91.59833333333334,92.61153846153846,93.60333333333334,12.825151515151532,89.25952602952604,4.765130356648363,93.60333333333334,80.7781818181818,True,,75.9347975440287,18.183177601676196,0.012465981090955616,94.11797514570489,303.41083002111026,0.22667114815598313,4.294606961123194,3.582171683139628,0.005346524429314969,65.72,1.782
Rec-032_30s_4,30,2.0,2,5,21,80.53181818181817,86.76384615384616,89.56250000000003,91.32499999999999,92.36076923076922,93.06,12.528181818181835,88.93398892773894,4.694352854909242,93.06,80.53181818181817,True,,75.5654247799385,18.003597547739943,0.012958575025573635,93.56902232767844,294.101991659424,0.23330096955262158,4.513754022898989,3.833136654531812,0.005670615337743403,65.72,1.782
Rec-032_30s_4,30,2.0,2,6,22,80.03999999999999,86.30538461538461,89.35875,91.10000000000001,91.98384615384614,92.51777777777778,12.477777777777789,88.55095975783475,4.736022152875825,92.51777777777778,80.03999999999999,True,,74.4996047866058,18.459857449631897,0.013938681156387156,92.9594622362377,280.44831821548024,0.2573060671827772,4.9630500451364465,4.295992372547187,0.006192483564048454,65.72,1.782
Rec-032_30s_4,30,2.0,2,7,23,79.69363636363636,85.67846153846155,89.08500000000001,90.87333333333333,91.77538461538461,92.09555555555556,12.401919191919205,88.20022856772857,4.787589008239284,92.09555555555556,79.69363636363636,True,,74.09948002410461,18.66846029499525,0.013600224131188667,92.76794031909986,286.44639302972615,0.2538952441961319,4.695066149707394,3.8971736903247187,0.006756063872751998,65.72,1.782
Rec-G3_S60_1,60,2.0,0,0,0,91.9,98.41153846153846,102.43357142857143,104.3707142857143,106.19285714285716,106.97076923076924,15.07076923076923,101.71324175824178,5.700711230221259,106.97076923076924,91.9,True,,86.1546917035695,22.23201321420691,0.00871551538513015,108.3867049177764,415.97671862143983,0.1937634532108371,9.036934674307734,7.077965289315348,0.01103031776623569,65.442,1.96
Rec-G3_S60_1,60,2.0,0,1,1,89.01846153846155,95.44769230769231,99.48428571428572,101.30857142857143,102.89714285714287,103.50538461538461,14.486923076923063,98.61025641025641,5.5206674828488635,103.50538461538461,89.01846153846155,True,,83.05621657247683,21.61350687332274,0.009375025410738844,104.66972344579958,391.48492385400635,0.20262717615257936,8.348588194286856,6.435134354637563,0.010124609670461726,65.442,1.96
Rec-G3_S60_1,60,2.0,0,2,2,86.63923076923078,93.1946153846154,97.12071428571429,98.71071428571427,100.30071428571429,100.91692307692307,14.277692307692291,96.14715201465204,5.415542622861732,100.91692307692307,86.63923076923078,True,,80.49262072976896,21.357485927556834,0.009881104006990715,101.8501066573258,375.54912294065696,0.21103553977802963,8.00870090810142,6.246054669457531,0.009202603290283148,65.442,1.96
Rec-G3_S60_1,60,2.0,0,3,3,85.21846153846153,91.81615384615385,95.33857142857141,97.12142857142855,98.59428571428573,98.99615384615387,13.777692307692348,94.51417582417582,5.251712965899662,98.99615384615387,85.21846153846153,True,,79.04848239910645,20.816116018610305,0.010260802142919212,99.86459841771675,362.82464576740426,0.21359004785101157,7.59136614954408,6.004772942385836,0.00868536917080942,65.442,1.96
Rec-G3_S60_1,60,2.0,0,4,4,84.26,90.93923076923076,94.52642857142857,96.19214285714285,97.47000000000001,97.82769230769229,13.567692307692283,93.53591575091576,5.190730370416876,97.82769230769229,84.26,True,,77.68881225660462,20.8291409103756,0.01103001268027685,98.51795316698022,344.13254940695606,0.22974568836071613,7.7319832896015575,6.371214349601475,0.00837733962939793,65.442,1.96
Rec-G3_S60_1,60,2.0,0,5,5,83.67384615384616,90.35384615384616,93.86571428571429,95.22214285714286,96.77357142857144,97.03538461538461,13.361538461538458,92.82075091575092,5.09898116798002,97.03538461538461,83.67384615384616,True,,77.17958238686636,20.513420964067265,0.011121035254425149,97.69300335093362,340.6815137790766,0.228130477730256,7.813704602622664,6.508711382365263,0.00829799235665684,65.442,1.96
Rec-G3_S60_1,60,2.0,0,6,6,83.00692307692307,89.89461538461538,93.20714285714287,94.64214285714286,96.0742857142857,96.45076923076924,13.443846153846167,92.2126465201465,5.0967446326099415,96.45076923076924,83.00692307692307,True,,76.43491447101032,20.579068179301533,0.011312266425841721,97.01398265031185,336.7119689941813,0.23279590203982045,7.839795535225046,6.611137904349612,0.008023469373191646,65.442,1.96
Rec-G3_S60_1,60,2.0,0,7,7,82.75692307692307,89.35230769230769,92.66214285714284,93.78928571428571,95.56999999999998,96.07538461538464,13.318461538461563,91.70100732600731,4.9980396585351015,96.07538461538464,82.75692307692307,True,,76.69860104403907,20.038584266344113,0.010605741637028399,96.73718531038318,350.55243312186474,0.21252404750066795,7.411716207942143,6.136625057628906,0.007780336100183045,65.442,1.96
Rec-G3_S60_1,60,2.0,1,0,8,84.54923076923076,90.89692307692306,95.18357142857144,97.16000000000001,98.75000000000001,99.4969230769231,14.947692307692336,94.3394413919414,5.699472034014188,99.4969230769231,84.54923076923076,True,,78.71145094189367,22.195197960186853,0.008842016181507985,100.90664890208052,411.46772381127505,0.19625029951574519,6.983867387545214,5.511125265248721,0.008479159922080861,65.442,1.96
Rec-G3_S60_1,60,2.0,1,1,9,82.96615384615384,89.56153846153848,93.51714285714286,95.7257142857143,97.12214285714286,97.82692307692308,14.860769230769236,92.78660256410257,5.66067237744624,97.82692307692308,82.96615384615384,True,,76.91127947979405,22.135037270325345,0.009285906365744851,99.04631675011939,396.7811864835715,0.20554388349451366,6.534795843167678,5.0480444054740445,0.007592167742156431,65.442,1.96
Rec-G3_S60_1,60,2.0,1,2,10,81.96384615384613,88.43461538461537,92.43142857142858,94.60285714285715,96.07500000000002,96.70000000000002,14.736153846153883,91.7012912087912,5.631298442561637,96.70000000000002,81.96384615384613,True,,75.99029376492264,22.000356159522028,0.009181754998525382,97.99064992444467,399.3888308724437,0.20200188013703008,6.347631111808003,4.918149154128008,0.0069561551104402415,65.442,1.96
Rec-G3_S60_1,60,2.0,1,3,11,81.21000000000001,87.89153846153846,91.65428571428572,93.94357142857145,95.22285714285714,95.7823076923077,14.572307692307689,90.95076007326007,5.572930603868809,95.7823076923077,81.21000000000001,True,,74.97675404237154,21.89229569299617,0.009729000355460603,96.86904973536771,382.36809394097884,0.21299015257900838,6.575430659948734,5.2200546174109705,0.006703366120681272,65.442,1.96
Rec-G3_S60_1,60,2.0,1,4,12,80.7523076923077,87.43307692307692,91.46071428571427,93.32285714285715,94.60357142857143,95.32384615384616,14.571538461538466,90.48272893772894,5.53935045507638,95.32384615384616,80.7523076923077,True,,74.34780511631982,21.87305084032582,0.01004717301452966,96.22085595664564,373.37468066949276,0.2197623261483569,6.808735772116429,5.494338952480129,0.006688019155537367,65.442,1.96
Rec-G3_S60_1,60,2.0,1,5,13,80.46076923076922,87.09846153846155,90.95642857142856,92.81857142857143,94.44785714285715,94.9076923076923,14.446923076923085,90.11496336996338,5.514789698878423,94.9076923076923,80.46076923076922,True,,74.28509949366773,21.68298375579084,0.009752428520944689,95.96808324945857,380.7110719711747,0.21146174919915497,6.741158347807392,5.409877749451072,0.006526113058752851,65.442,1.96
Rec-G3_S60_1,60,2.0,1,6,14,80.04230769230769,86.72307692307693,90.64714285714287,92.47000000000003,93.94214285714288,94.32230769230767,14.279999999999987,89.69116300366301,5.478395881561734,94.32230769230767,80.04230769230769,True,,73.5316861425546,21.72241758904021,0.010311594740203765,95.25410373159481,365.6492759076347,0.22399276695565676,6.962865725359449,5.725257349828142,0.006599560611027015,65.442,1.96
Rec-G3_S60_1,60,2.0,1,7,15,79.70769230769231,86.38769230769229,90.29928571428573,91.73285714285716,93.51571428571428,93.94615384615386,14.23846153846155,89.26489926739929,5.417801563498569,93.94615384615386,79.70769230769231,True,,73.32163245585944,21.519649037927334,0.01023791074606026,94.84128149378678,366.66439852482597,0.2203162461368416,6.947758448959268,5.687323547462396,0.006748007936092446,65.442,1.96
Rec-G3_S60_1,60,2.0,2,0,16,79.66692307692307,85.93,90.33714285714287,92.62357142857145,94.13714285714285,94.8223076923077,15.155384615384634,89.58618131868133,5.825414974726041,94.8223076923077,79.66692307692307,True,,73.84834426840908,22.614373259239276,0.008572370180296033,96.46271752764835,422.98025674794644,0.19385877897358678,6.026626091310703,4.761226494454074,0.006939460526424662,65.442,1.96
Rec-G3_S60_1,60,2.0,2,1,17,79.03846153846153,85.4276923076923,89.63857142857144,92.00357142857145,93.595,94.24,15.201538461538462,88.99054945054945,5.830847874672085,94.24,79.03846153846153,True,,73.20957945764575,22.66272124588026,0.00859338827623828,95.87230070352601,422.4792030466527,0.19474956306200358,5.672348684346771,4.474916517587673,0.006368902029609453,65.442,1.96
Rec-G3_S60_1,60,2.0,2,2,18,78.7476923076923,85.09384615384616,89.17357142857142,91.65428571428572,93.16642857142858,93.77923076923078,15.031538461538474,88.60250915750917,5.774000182692165,93.77923076923078,78.7476923076923,True,,72.94274626647606,22.444286348248312,0.008635345457140045,95.38703261472438,419.86892137816506,0.1938141661560964,5.637959527930269,4.388227843751528,0.005988336451857783,65.442,1.96
Rec-G3_S60_1,60,2.0,2,3,19,78.33076923076922,84.67615384615384,88.865,91.26642857142856,92.77999999999999,93.40384615384616,15.07307692307694,88.22036630036628,5.791689614468943,93.40384615384616,78.33076923076922,True,,72.43482209630707,22.53045142233771,0.008727765350557536,94.96527351864478,417.08162367774474,0.19664049325629882,5.909359609596193,4.587265384146181,0.005967157173874031,65.442,1.96
Rec-G3_S60_1,60,2.0,2,4,20,78.08076923076922,84.50923076923075,88.55428571428571,91.0342857142857,92.46928571428569,93.06846153846155,14.987692307692328,87.95271978021977,5.757449712718415,93.06846153846155,78.08076923076922,True,,72.10091675423129,22.423284626821008,0.008927904762897945,94.52420138105231,409.73723801682496,0.20019294961961154,6.134564779176135,4.7905192328606665,0.005903343577611183,65.442,1.96
Rec-G3_S60_1,60,2.0,2,5,21,77.91307692307693,84.38461538461539,88.43785714285715,90.76285714285714,92.27571428571427,92.81769230769231,14.904615384615383,87.7653021978022,5.72369662055617,92.81769230769231,77.91307692307693,True,,71.8415470334606,22.349427332685597,0.009120772400551602,94.1909743661462,403.0545242642607,0.2038440399840924,6.352401217562376,4.994418508674358,0.005858987091452144,65.442,1.96
Rec-G3_S60_1,60,2.0,2,6,22,77.66153846153846,84.05153846153847,87.97285714285714,90.29785714285715,91.92571428571428,92.35999999999999,14.69846153846153,87.37825091575091,5.654315534122689,92.35999999999999,77.66153846153846,True,,71.74583367980739,22.04988113738337,0.00899846800862076,93.79571481719076,405.53291278263816,0.19841515000863458,6.097289175703188,4.790312251806025,0.005682230009802998,65.442,1.96
Rec-G3_S60_1,60,2.0,2,7,23,77.32923076923076,83.79923076923077,87.50642857142859,89.56214285714285,91.57642857142856,92.1076923076923,14.778461538461542,86.98019230769229,5.614616856263638,92.1076923076923,77.32923076923076,True,,71.7222116279656,21.90634336743744,0.008635595632083768,93.62855499540305,417.0508297389558,0.18917432309877,6.043178661697323,4.671303990373226,0.005729018203469804,65.442,1.96
