Repository: Topfrank22/thermal-monitoring-and-predictive-modelling-additive-manufacturing

# 🔬 Thermal Monitoring and Predictive Modelling for Additive Manufacturing

> **University Project — Lab Data Science for Industrial Engineering**

> Politecnico di Milano · A.Y. 2025/2026
---

## 🎯 Project Overview

This project investigates whether **in situ thermal infrared video monitoring** during Fused Filament Fabrication (FFF) can predict the **mechanical failure load** of additively manufactured components.

In remote manufacturing, space applications, and autonomous fabrication facilities, trial and error production is unsustainable: **first time right manufacturing** is mandatory.

File: roi_analysis/Dataset_giusti/feature_tables/output/feature_table_pixel_ROI_wide_3_10_depth_1_4.csv (part 3 of 3)
specimen,pausa_s,peso_rottura_kg,pixel_row,pixel_col,pixel_id,T1_px,T2_px,T3_px,T4_px,T5_px,T6_px,delta_T_px,T_mean_px,T_std_px,T_max_px,T_min_px,fit_ok,fit_error,T0,A,alpha,T_inf,t_star,heating_rate_t0,sigma_T0,sigma_A,sigma_alpha,bed_temp_C,bed_temp_std_C
Rec-030_90s_2,90,1.75,0,7,7,83.38307692307693,90.74545454545454,93.01454545454546,94.93,96.07555555555555,96.3925,13.00942307692307,92.4235220797721,4.904435415306473,96.3925,83.38307692307693,True,,76.8544522117381,19.79308297914422,0.015548849699628362,96.64753519088232,262.92186637545524,0.30775967233498586,6.716401593229468,5.995809083907827,0.008100094405097607,63.943,2.541
Rec-030_90s_2,90,1.75,1,0,8,86.09615384615384,93.01727272727273,97.16181818181818,98.97,99.02888888888887,100.77916666666665,14.683012820512815,95.84221671846673,5.459281649732891,100.77916666666665,86.09615384615384,True,,79.1746991598115,21.64952318718018,0.014274035991026177,100.82422234699168,286.69109734123487,0.30902607316236563,4.1277013203540935,3.3211149494972143,0.00594290672307578,63.943,2.541
Rec-030_90s_2,90,1.75,1,1,9,84.00999999999999,90.89454545454545,94.94,96.67888888888888,97.1588888888889,98.51666666666665,14.50666666666666,93.69983164983164,5.428484948350937,98.51666666666665,84.00999999999999,True,,77.23743287625625,21.50490132106775,0.013986155084863025,98.742334197324,290.6561638962868,0.30077088496112925,4.179291649656546,3.501733356997856,0.005225761269649462,63.943,2.541
Rec-030_90s_2,90,1.75,1,2,10,82.25461538461538,89.56,93.11545454545457,94.86888888888888,95.65222222222222,96.84333333333335,14.58871794871797,92.04908572908573,5.425551254702383,96.84333333333335,82.25461538461538,True,,75.75701865365284,21.42953476392326,0.013728055047151142,97.18655341757609,294.5082189449003,0.2941858328739776,4.903385558176471,4.249161691578566,0.0053727756980494635,63.943,2.541
Rec-030_90s_2,90,1.75,1,3,11,81.08846153846153,88.72363636363636,91.93181818181819,93.96444444444445,94.74888888888889,95.80333333333334,14.714871794871812,91.04343045843045,5.480720825798527,95.80333333333334,81.08846153846153,True,,74.62763402304456,21.548384613801925,0.013772594956087006,96.17601863684649,294.1925614562861,0.2967771732438712,5.3375360622732515,4.643121542387685,0.005631440988674818,63.943,2.541
Rec-030_90s_2,90,1.75,1,4,12,80.62461538461538,88.13090909090909,91.2390909090909,93.30000000000001,94.26666666666667,95.07916666666665,14.45455128205127,90.44007478632477,5.415848361257873,95.07916666666665,80.62461538461538,True,,74.46090078179486,21.145281654783158,0.013324425784918055,95.60618243657802,300.18772447466637,0.28174873611034745,5.237517830184308,4.551360008681001,0.005479689282959795,63.943,2.541
Rec-030_90s_2,90,1.75,1,5,13,80.08384615384615,87.53818181818183,90.79363636363637,92.63666666666667,93.72333333333333,94.53833333333331,14.45448717948716,89.88566627816628,5.410245336499715,94.53833333333331,80.08384615384615,True,,73.81514904762756,21.21346589302896,0.013500702772130955,95.02861494065652,297.4801654395218,0.28639669778852156,5.541914954990366,4.85337085328447,0.005660767824592781,63.943,2.541
Rec-030_90s_2,90,1.75,1,6,14,79.83384615384617,87.04363636363637,90.3509090909091,92.09444444444445,93.3611111111111,93.90333333333332,14.069487179487155,89.43121341621342,5.313992371842479,93.90333333333332,79.83384615384617,True,,73.59884958197614,20.875557744137158,0.013569528734518907,94.4744073261133,295.16272827425576,0.28327148065817787,5.928096753225737,5.188810516110826,0.006142318072745358,63.943,2.541
Rec-030_90s_2,90,1.75,1,7,15,79.41769230769229,86.69999999999999,89.71090909090908,91.6711111111111,92.87888888888888,93.49666666666667,14.078974358974378,88.97921134421132,5.29176802453958,93.49666666666667,79.41769230769229,True,,73.34638432126476,20.696196051528922,0.01344256461075508,94.04258037279368,296.60928242538836,0.27820995261953174,6.042288670549717,5.203050519868892,0.006615642617152224,63.943,2.541
Rec-030_90s_2,90,1.75,2,0,16,79.83538461538463,86.7990909090909,90.89363636363636,93.23888888888888,93.72333333333333,95.26166666666667,15.426282051282044,89.95866679616678,5.7687487157995125,95.26166666666667,79.83538461538463,True,,73.61390734233467,22.337858530650248,0.012157492127454527,95.95176587298492,325.9752829306326,0.27157233923057333,4.110598328250644,3.4118674989882396,0.004549085152693638,63.943,2.541
Rec-030_90s_2,90,1.75,2,1,17,78.78999999999999,85.81181818181818,89.95454545454545,92.09555555555556,92.94,94.12916666666666,15.33916666666667,88.95351430976432,5.774447327773869,94.12916666666666,78.78999999999999,True,,72.38155064530105,22.445552088818864,0.012496776793838016,94.8271027341199,319.71256901421157,0.280497054468434,4.33937219457423,3.658716319451117,0.004618159881558554,63.943,2.541
Rec-030_90s_2,90,1.75,2,2,18,78.07923076923078,85.36545454545454,89.16545454545457,91.55222222222224,92.45888888888891,93.67916666666667,15.599935897435898,88.38340293965295,5.841090585879343,93.67916666666667,78.07923076923078,True,,71.97620974495862,22.522598078913937,0.011990353688654937,94.49880782387257,330.05156674227277,0.2700539169535983,4.578979226142601,3.837864521235086,0.0046335692268022035,63.943,2.541
Rec-030_90s_2,90,1.75,2,3,19,77.74692307692308,84.97181818181818,88.82181818181817,91.1888888888889,92.03555555555555,93.135,15.388076923076923,87.98333398083399,5.792963595413864,93.135,77.74692307692308,True,,71.50932898584372,22.411208623262272,0.012290739088813958,93.92053760910599,323.5949147054747,0.27545031785349405,4.502342665533075,3.8395588985064566,0.0044220016509995365,63.943,2.541
Rec-030_90s_2,90,1.75,2,4,20,77.41384615384615,84.5290909090909,88.42636363636365,90.52777777777777,91.73222222222223,92.68333333333334,15.269487179487186,87.55210567210567,5.7505607982080305,92.68333333333334,77.41384615384615,True,,71.27567953970912,22.26007098461093,0.012155369970895209,93.53575052432005,325.73084805471416,0.27057939839633544,4.787518142604538,4.057264569410319,0.004538083256321849,63.943,2.541
Rec-030_90s_2,90,1.75,2,5,21,76.99307692307693,84.28272727272727,87.88363636363637,90.28555555555556,91.43,92.3675,15.37442307692308,87.20708268583269,5.784037100347616,92.3675,76.99307692307693,True,,71.17016601149714,22.182577841444598,0.011744351287883975,93.35274385294174,333.90460447959924,0.2605199866407564,5.033592348806318,4.2533263184605135,0.004504188931214685,63.943,2.541
Rec-030_90s_2,90,1.75,2,6,22,76.70153846153848,83.93818181818182,87.39181818181818,89.86333333333333,91.1288888888889,92.00500000000001,15.303461538461534,86.83812678062678,5.757182830603064,92.00500000000001,76.70153846153848,True,,71.14418272882203,21.960250805635127,0.011357392033729135,93.10443353445716,341.4442530268849,0.2494111775586142,5.163151978553622,4.289835901823142,0.004782597905242705,63.943,2.541
Rec-030_90s_2,90,1.75,2,7,23,76.40923076923076,83.44272727272727,86.89727272727272,89.50111111111111,90.88888888888887,91.59750000000001,15.18826923076925,86.45612179487178,5.754482320180241,91.59750000000001,76.40923076923076,True,,70.81399760951672,22.02721673178774,0.011202481940709904,92.84121434130446,345.21167525571195,0.24675949764195518,5.083809589789151,4.049289724439554,0.005186768807453425,63.943,2.541
Rec-030_90s_2,90,1.75,3,0,24,75.69923076923077,82.55454545454545,86.35363636363635,89.0188888888889,90.16444444444444,91.41666666666667,15.717435897435905,85.8679020979021,5.895658211696271,91.41666666666667,75.69923076923077,True,,70.24154430017454,22.5362081474359,0.010512990407338284,92.77775244761044,363.98286138139,0.2369229400717725,4.271527095595017,3.4025300604025412,0.00443750173475528,63.943,2.541
Rec-030_90s_2,90,1.75,3,1,25,75.28307692307692,82.06181818181817,86.00818181818182,88.7777777777778,89.98333333333332,90.96249999999999,15.679423076923072,85.51278133903133,5.95225824620332,90.96249999999999,75.28307692307692,True,,69.63403030087,22.773938159046534,0.010629890541618467,92.40796845991653,362.007500296642,0.24208446983225262,4.2762814968607055,3.4147850709083376,0.004146610391131312,63.943,2.541
Rec-030_90s_2,90,1.75,3,2,26,74.99153846153847,81.86272727272727,85.76181818181819,88.47555555555557,89.68222222222224,90.7375,15.745961538461529,85.25189361564362,5.952025616892364,90.7375,74.99153846153847,True,,69.39502462566529,22.759013396459597,0.010617325385274578,92.15403802212488,362.2627777711286,0.24163985067803467,4.255844269551705,3.4171215163568145,0.004069022994689799,63.943,2.541
Rec-030_90s_2,90,1.75,3,3,27,74.65538461538462,81.56636363636363,85.41727272727272,88.23555555555555,89.6222222222222,90.7375,16.082115384615378,85.03904979279979,6.061659139526367,90.7375,74.65538461538462,True,,69.303970232481,23.139566469949653,0.009993535681876706,92.44353670243066,380.47553427947173,0.23124608318059967,4.297765765435102,3.398443275703508,0.003868004395509532,63.943,2.541
Rec-030_90s_2,90,1.75,3,4,28,74.36461538461539,81.36818181818182,85.12090909090908,87.87333333333333,89.38000000000001,90.42000000000002,16.055384615384625,84.7545066045066,6.046013076933734,90.42000000000002,74.36461538461539,True,,69.07522603984066,23.047613623670188,0.010007633226003761,92.12283966351085,379.68255445719126,0.2306520638803387,4.5423634831298205,3.5924851203735084,0.003959275809813156,63.943,2.541
Rec-030_90s_2,90,1.75,3,5,29,74.19615384615385,81.17181818181818,84.97090909090909,87.63222222222223,89.19888888888889,90.10416666666667,15.908012820512823,84.54569314944315,6.01252567283924,90.10416666666667,74.19615384615385,True,,68.77910755745773,22.934240994028002,0.010271230950739008,91.71334855148574,371.98962003034006,0.23556288592956776,4.633887734462875,3.7058528029196514,0.004106115214938255,63.943,2.541
Rec-030_90s_2,90,1.75,3,6,30,73.86384615384615,80.87727272727274,84.52636363636364,87.33,89.0188888888889,89.8775,16.013653846153844,84.24897856772857,6.053450405451479,89.8775,73.86384615384615,True,,68.66598327525692,23.01843604051826,0.009890779419413694,91.68441931577519,382.8527198788457,0.22767027345664845,4.978461642934796,3.8757563153981747,0.004275540978601189,63.943,2.541
Rec-030_90s_2,90,1.75,3,7,31,73.65538461538462,80.33636363636361,84.03454545454545,86.90777777777777,88.65777777777777,89.38000000000001,15.72461538461539,83.82864154364152,5.989203208402854,89.38000000000001,73.65538461538462,True,,68.42011717551448,22.92650077569116,0.009734541084421478,91.34661795120564,386.95068766949817,0.22317896372298648,4.935416721282207,3.764254741159004,0.004561817557968678,63.943,2.541
Rec-031_30s_3,30,1.75,0,0,0,100.36636363636363,106.92874999999998,107.83222222222223,108.47384615384615,109.87,111.85916666666667,11.492803030303037,107.55505811318311,3.9210939269598857,111.85916666666667,100.36636363636363,True,,96.52363668183564,14.722884237038707,0.01239284954305014,111.24652091887435,287.69300131659475,0.18245848918936527,7.002281264250451,5.657798651042989,0.013244999317597712,65.816,1.854
Rec-031_30s_3,30,1.75,0,1,1,95.23818181818183,101.16125,103.4911111111111,103.79692307692306,105.255,106.97333333333334,11.735151515151514,102.6526332232582,4.11464507038861,106.97333333333334,95.23818181818183,True,,90.51812921914393,15.941926590721735,0.013260607370019124,106.46005580986566,279.969356249387,0.2113996292412285,4.857966700650555,3.9651671599922125,0.008905620443157162,65.816,1.854
Rec-031_30s_3,30,1.75,0,2,2,91.63363636363638,97.4325,100.05444444444444,100.62384615384616,101.77333333333335,103.30916666666667,11.675530303030285,99.13782116032117,4.162101055871092,103.30916666666667,91.63363636363638,True,,86.79202678894973,16.285826600930296,0.0132263655039498,103.07785338988002,282.11233147394023,0.2154022951578525,4.504768570727391,3.7461800028336247,0.007449345398536589,65.816,1.854
Rec-031_30s_3,30,1.75,0,3,3,89.16545454545455,94.7175,98.00333333333333,98.53846153846153,99.5575,100.82333333333334,11.657878787878786,96.80093045843046,4.2634343514574145,100.82333333333334,89.16545454545455,True,,84.0267432482625,16.797586672306263,0.013304155147205194,100.82432992056877,283.22918492078605,0.22347769918698873,4.676792638187078,3.9339713539061574,0.006902520665924493,65.816,1.854
Rec-031_30s_3,30,1.75,0,4,4,87.73727272727272,93.16,96.9811111111111,97.28615384615384,98.20083333333332,99.51166666666666,11.774393939393931,95.47950628075627,4.347528506635669,99.51166666666666,87.73727272727272,True,,82.33453600259173,17.25165506504245,0.013364750306740652,99.58619106763419,284.2808173380275,0.23056406232231,5.243990629332411,4.470630816633428,0.006877010699361847,65.816,1.854
Rec-031_30s_3,30,1.75,0,5,5,86.84727272727274,92.14,96.19666666666666,96.70076923076923,97.43083333333334,98.6075,11.760227272727263,94.65384032634033,4.408519862660229,98.6075,86.84727272727274,True,,81.08591441269176,17.826732276191162,0.013245278740860891,98.91264668888293,288.6427515429171,0.23612003803685347,5.49234142912202,4.713435340569458,0.0063997014591715634,65.816,1.854
Rec-031_30s_3,30,1.75,0,6,6,86.20727272727274,91.80125,95.4111111111111,96.11692307692309,96.70916666666665,97.83833333333332,11.631060606060586,94.0140094858845,4.338315502646272,97.83833333333332,86.20727272727274,True,,80.28125319752266,17.70152145415493,0.014202439737725666,97.98277465167759,273.6063533536314,0.25140479171869334,5.476173370800157,4.8155907199645,0.006466538089029869,65.816,1.854
Rec-031_30s_3,30,1.75,0,7,7,85.76272727272726,91.12125,94.50777777777778,95.36538461538461,96.03083333333332,97.02416666666666,11.261439393939398,93.30202327764827,4.209722460956101,97.02416666666666,85.76272727272726,True,,80.53042462693789,16.79371495564379,0.01325688657483221,97.32413958258168,283.95319168963454,0.22263237433703306,5.481982881989885,4.71082671065372,0.0070455864658891506,65.816,1.854
Rec-031_30s_3,30,1.75,1,0,8,89.46181818181817,94.72000000000001,97.94444444444444,98.58153846153846,99.91833333333334,101.27499999999999,11.813181818181818,96.9835224035224,4.294333236144227,101.27499999999999,89.46181818181817,True,,85.07013950793781,16.647770080859956,0.011208405612292426,101.71790958879777,320.0949171227097,0.18659495960646466,2.7405717760725516,2.238451437350955,0.005013990611112835,65.816,1.854
Rec-031_30s_3,30,1.75,1,1,9,87.19363636363639,92.2775,96.01555555555554,96.70076923076923,97.79249999999998,99.10666666666667,11.913030303030283,94.84777130277128,4.399977600839406,99.10666666666667,87.19363636363639,True,,82.64264727932833,17.0201256198184,0.011195001608341578,99.66277289914673,322.3471878838393,0.1905403336880427,3.473782804477899,2.793518487430741,0.005081725506014528,65.816,1.854
Rec-031_30s_3,30,1.75,1,2,10,85.26727272727273,90.57875000000001,94.56777777777778,95.32307692307694,96.3925,97.56666666666666,12.299393939393937,93.28267401579903,4.591213549533572,97.56666666666666,85.26727272727273,True,,80.30073942213082,17.93972219480215,0.011420013654664638,98.24046161693298,322.34621356393393,0.20487187242553084,3.760273447513729,3.0541224589066367,0.0046878968772387794,65.816,1.854
Rec-031_30s_3,30,1.75,1,3,11,84.28181818181817,89.2225,93.72222222222223,94.3223076923077,95.26,96.4825,12.200681818181835,92.21522468272468,4.606223518125377,96.4825,84.28181818181817,True,,79.28121784394214,18.155514811918362,0.010740338416080233,97.43673265586051,338.1452434702482,0.19499637319816046,4.190427671033657,3.3007952675627577,0.004900107859637489,65.816,1.854
Rec-031_30s_3,30,1.75,1,4,12,83.44363636363637,88.74625,93.30111111111111,93.77846153846154,94.80833333333332,96.02916666666668,12.58553030303031,91.68449316886817,4.736617275722695,96.02916666666668,83.44363636363637,True,,78.24413993230853,18.614649504569016,0.011142792130555097,96.85878943687754,331.4748285391067,0.20741917001255294,4.514853549330092,3.6073944802404294,0.005009302767858415,65.816,1.854
Rec-031_30s_3,30,1.75,1,5,13,83.0,88.20374999999999,92.6988888888889,93.32,94.17666666666668,95.44166666666666,12.441666666666663,91.14016203703704,4.685923154052377,95.44166666666666,83.0,True,,77.60903068190538,18.637910779219524,0.011287466661976768,96.2469414611249,328.47973649047515,0.21037479656933783,4.876224084332611,3.9176547418545073,0.005276830461858694,65.816,1.854
Rec-031_30s_3,30,1.75,1,6,14,82.60363636363637,87.79750000000001,92.15555555555557,93.15230769230769,93.6775,94.80833333333334,12.204696969696968,90.69913882413884,4.644393823812231,94.80833333333334,82.60363636363637,True,,77.07547228998766,18.490854578314906,0.011782727841694332,95.56632686830257,317.6449816373431,0.21787270705663214,4.980551534416907,4.087366287673685,0.005594236481109266,65.816,1.854
Rec-031_30s_3,30,1.75,1,7,15,82.2590909090909,87.25625,91.97444444444447,92.56846153846155,93.36,94.49166666666666,12.23257575757576,90.31831892644392,4.664803767916137,94.49166666666666,82.2590909090909,True,,76.82646441380258,18.473116627189718,0.011505744236303244,95.29958104099231,323.1408800947925,0.21254695515984573,4.9097531517293564,4.009393856679086,0.005604337230176437,65.816,1.854
Rec-031_30s_3,30,1.75,2,0,16,83.34454545454545,88.4075,92.7588888888889,93.57076923076922,94.8075,95.84749999999998,12.502954545454529,91.45611726236727,4.7281421270234825,95.84749999999998,83.34454545454545,True,,78.69465122160356,18.19010180916391,0.01041850727604288,96.88475303076747,345.8532641659504,0.18951370805073495,2.8114527928842055,2.2214763735144025,0.004217808851112995,65.816,1.854
Rec-031_30s_3,30,1.75,2,1,17,82.11272727272727,87.255,91.73111111111112,92.77692307692308,93.90499999999999,94.94500000000001,12.832272727272738,90.45429357679357,4.8768001313370455,94.94500000000001,82.11272727272727,True,,77.32141667261942,18.952035689633796,0.009968967712112612,96.27345236225321,361.1408806246927,0.1889322318687652,3.426910607486888,2.6157880281971266,0.004131738746338365,65.816,1.854
Rec-031_30s_3,30,1.75,2,2,18,81.41909090909091,86.51000000000002,91.1888888888889,92.35999999999999,93.31583333333333,94.49166666666666,13.072575757575748,89.8809132996633,4.977547345877803,94.49166666666666,81.41909090909091,True,,76.32504179775775,19.576311115923673,0.009915059919328615,95.90135291368142,365.82617177842707,0.19410029771380205,3.6844260586750224,2.7729483632262344,0.004066552851326635,65.816,1.854
Rec-031_30s_3,30,1.75,2,3,19,80.97545454545455,86.10249999999999,90.70777777777776,91.90076923076926,92.86500000000001,93.90500000000002,12.929545454545462,89.40941692566692,4.941888702841862,93.90500000000002,80.97545454545455,True,,75.49056210846089,19.69015404322686,0.010450409172500577,95.18071615168775,352.67262528839075,0.2057701664212873,3.908940561910004,3.0030566855017473,0.004115315413251611,65.816,1.854
Rec-031_30s_3,30,1.75,2,4,20,80.48454545454545,85.69375000000001,90.40555555555555,91.6076923076923,92.54833333333335,93.68,13.195454545454552,89.06997944185444,5.033559128098212,93.68,80.48454545454545,True,,74.89912185869674,19.9559747647295,0.010611216196949965,94.85509662342625,350.0308993091954,0.21175716264942243,4.082885076960464,3.1671008491932966,0.0042233489099122,65.816,1.854
Rec-031_30s_3,30,1.75,2,5,21,80.33454545454545,85.42375,90.10444444444445,91.39923076923075,92.09666666666668,93.22666666666669,12.89212121212124,88.76421733359234,4.939155132562911,93.22666666666669,80.33454545454545,True,,74.89774440558678,19.45848479805887,0.010694953340726475,94.35622920364565,345.6647694127954,0.20810758699647502,4.17025280266666,3.248716104640467,0.004603462357346141,65.816,1.854
Rec-031_30s_3,30,1.75,2,6,22,79.94,84.9475,89.68222222222224,91.10615384615383,91.82333333333334,92.77333333333335,12.833333333333357,88.37875712250712,4.965909115412895,92.77333333333335,79.94,True,,73.97306777631262,19.934606120737698,0.01111773618136436,93.90767389705032,338.1814640735019,0.22162769172977295,4.4665001982916746,3.5867085251610433,0.004547830517516743,65.816,1.854
Rec-031_30s_3,30,1.75,2,7,23,79.79181818181819,84.74374999999999,89.38111111111112,90.68846153846154,91.41583333333334,92.5025,12.710681818181811,88.08724569412068,4.878677257456321,92.5025,79.79181818181819,True,,74.10059198782936,19.5178536563749,0.010928488324385211,93.61844564420426,340.53346492597467,0.21330063580075231,4.4453012201261775,3.523018691922376,0.004767226086103716,65.816,1.854
Rec-031_30s_3,30,1.75,3,0,24,79.29909090909089,83.9975,88.89777777777779,90.06230769230768,91.46000000000002,92.32249999999999,13.023409090909098,87.67319606319607,5.035866252902763,92.32249999999999,79.29909090909089,True,,74.58869512706775,19.961348624723147,0.008667485180685762,94.5500437517909,405.2144122341901,0.17301469339129,3.313745606664314,2.581795809713679,0.004042684502722575,65.816,1.854
Rec-031_30s_3,30,1.75,3,1,25,78.85363636363637,83.86125000000001,88.53555555555556,89.93769230769232,91.18833333333333,92.14000000000003,13.28636363636366,87.41941126003627,5.1011618342899085,92.14000000000003,78.85363636363637,True,,73.91532261992317,20.223365217484087,0.00901158443350023,94.13868783740726,395.5090200146555,0.1822445631868696,3.4752590265907495,2.4375671410256077,0.0037991577198707447,65.816,1.854
Rec-031_30s_3,30,1.75,3,2,26,78.60818181818182,83.52375,88.29444444444445,89.81307692307692,90.96333333333335,91.95833333333336,13.350151515151538,87.19351997539498,5.141289630518589,91.95833333333336,78.60818181818182,True,,73.363527331001,20.54506520020426,0.009150788251101185,93.90859253120526,392.8922940511442,0.18800354125213695,3.575573377715782,2.457076841373504,0.0037356956803646104,65.816,1.854
Rec-031_30s_3,30,1.75,3,3,27,78.4609090909091,83.25375,88.05444444444444,89.60461538461537,90.78333333333335,91.59749999999998,13.136590909090884,86.95909204221704,5.104643250991493,91.59749999999998,78.4609090909091,True,,72.96222883252929,20.51086303361565,0.009376836833557969,93.47309186614494,385.8455239142561,0.19232701598166976,3.882329534761316,2.6867482618135994,0.003882371300772517,65.816,1.854
Rec-031_30s_3,30,1.75,3,4,28,78.16545454545455,83.18625,87.87333333333332,89.31076923076922,90.51166666666667,91.37083333333334,13.205378787878786,86.73638451825951,5.093432557169803,91.37083333333334,78.16545454545455,True,,72.66582098801713,20.278617708911373,0.009855518954873478,92.9444386969285,371.0014683493504,0.199856301208809,3.936588462550931,2.8511177816503364,0.0038769091959281687,65.816,1.854
Rec-031_30s_3,30,1.75,3,5,29,77.96636363636364,82.91499999999999,87.57222222222224,89.22692307692309,90.14999999999999,91.27916666666665,13.312803030303016,86.51827926702926,5.107286437751824,91.27916666666665,77.96636363636364,True,,72.63762274429926,20.38163055236714,0.00938872377053527,93.0192532966664,384.8187336134452,0.1913574992492773,3.8820750632088803,2.678362677158595,0.0038498823358472387,65.816,1.854
Rec-031_30s_3,30,1.75,3,6,30,77.6709090909091,82.505,87.27111111111111,88.97615384615384,89.87916666666666,90.91833333333334,13.24742424242423,86.20344567469567,5.119601380867621,90.91833333333334,77.6709090909091,True,,72.15753829269332,20.401258934411693,0.009715536940801095,92.558797227105,375.49508312853646,0.1982091848161252,3.8735712052698155,2.829037621218895,0.003959635438434915,65.816,1.854
Rec-031_30s_3,30,1.75,3,7,31,77.52181818181818,82.23375,86.72666666666666,88.68461538461537,89.60666666666668,90.5575,13.035681818181828,85.8885028166278,5.049825168764793,90.5575,77.52181818181818,True,,72.31670673611123,19.956501405920303,0.009499792198023898,92.27320814203154,379.3386438212186,0.18958261635581464,4.057136789235624,2.9806487860800592,0.004309716001028777,65.816,1.854
Rec-032_30s_4,30,2.0,0,0,0,99.03545454545453,104.75692307692307,108.21875,108.87333333333335,109.8515384615385,111.87333333333332,12.837878787878793,107.10155545843047,4.5886572334230395,111.87333333333332,99.03545454545453,True,,93.75834684303734,17.345002182435106,0.01400132441750048,111.10334902547245,275.0646729587356,0.24285300257852777,6.028321542355435,4.497844350860996,0.01334865739765174,65.72,1.782
Rec-032_30s_4,30,2.0,0,1,1,94.54454545454546,100.25,103.60374999999999,104.0791666666667,105.21615384615384,106.68777777777778,12.143232323232326,102.39689895752396,4.402612495568339,106.68777777777778,94.54454545454546,True,,88.99019915359845,17.06548311749555,0.015174778358020793,106.055682271094,258.0272291540438,0.2589649238805407,5.132875022735224,3.961119297918921,0.011148742647902752,65.72,1.782
Rec-032_30s_4,30,2.0,0,2,2,91.33818181818184,97.11923076923075,100.14625,100.73333333333333,101.9192307692308,103.19111111111108,11.852929292929247,99.07455630018131,4.303790260593897,103.19111111111108,91.33818181818184,True,,86.09013368229772,16.767247713605002,0.014622308504690356,102.85738139590272,264.03417579729523,0.24517586884289636,4.390303420259875,3.600961137000108,0.008220512261991103,65.72,1.782
Rec-032_30s_4,30,2.0,0,3,3,89.11727272727272,95.1146153846154,97.77125,98.65166666666666,99.74923076923076,100.7188888888889,11.601616161616178,96.85382073944572,4.249119623580735,100.7188888888889,89.11727272727272,True,,83.8975459380294,16.652044842933144,0.014849273134532283,100.54959078096255,260.57149689093455,0.24727076212119398,4.376041983833288,3.7156126013640924,0.007235797767544662,65.72,1.782
Rec-032_30s_4,30,2.0,0,4,4,87.88363636363637,94.03,96.685,97.38583333333332,98.32923076923075,99.39333333333333,11.50969696969696,95.61783896658896,4.200232433096035,99.39333333333333,87.88363636363637,True,,82.43908232690269,16.723636245175864,0.015703790937793657,99.16271857207856,250.22866209950675,0.26262448731395027,4.983607519940223,4.394402930375638,0.0074606572162692975,65.72,1.782
Rec-032_30s_4,30,2.0,0,5,5,87.14272727272727,93.27846153846153,95.94,96.61666666666666,97.57769230769229,98.42666666666668,11.283939393939406,94.83036907536909,4.1571994099500404,98.42666666666668,87.14272727272727,True,,81.41723317624088,16.78287708979034,0.01650114240252787,98.20011026603123,241.35311682859526,0.27693664478275287,5.608459297436968,5.00433513237222,0.00829924734867662,65.72,1.782
Rec-032_30s_4,30,2.0,0,6,6,86.45272727272727,92.48538461538463,95.05749999999999,95.89583333333333,97.03615384615384,97.70333333333335,11.250606060606074,94.10515540015541,4.1673597796957145,97.70333333333335,86.45272727272727,True,,81.0727095229682,16.559929342577703,0.015595204894001144,97.6326388655459,250.89524545889103,0.2582554911276809,5.168228927761473,4.531078835038918,0.007858293589356647,65.72,1.782
Rec-032_30s_4,30,2.0,0,7,7,85.81090909090909,91.7746153846154,94.51500000000001,95.17083333333333,96.49230769230768,96.79777777777778,10.98686868686869,93.42690721315722,4.140487130064917,96.79777777777778,85.81090909090909,True,,80.04618082269664,16.782762191140563,0.016373063407979446,96.8289430138372,242.76478378982864,0.2747852295165845,5.8459539830000855,5.049200977182005,0.009830755944061324,65.72,1.782
Rec-032_30s_4,30,2.0,1,0,8,89.21636363636362,94.78076923076922,97.83875,99.14916666666669,100.03999999999999,100.95888888888891,11.742525252525283,96.99732307044808,4.375997198602654,100.95888888888891,89.21636363636362,True,,84.24183432591427,16.887828367998925,0.013496253729759567,101.12966269391319,280.6570443968374,0.2279224165991449,3.502843092403048,2.827588255977076,0.006451787460669836,65.72,1.782
Rec-032_30s_4,30,2.0,1,1,9,86.99545454545455,92.86076923076924,95.8025,97.02499999999999,97.91153846153846,99.02888888888889,12.033434343434337,94.93735852110852,4.4289760810072485,99.02888888888889,86.99545454545455,True,,81.98077146088791,17.13159462205061,0.0135745340714439,99.11236608293852,280.52037066874044,0.2325534148951911,3.6919763373807926,3.0162839586317634,0.006304151806395901,65.72,1.782
Rec-032_30s_4,30,2.0,1,2,10,85.36636363636363,91.27461538461537,94.24249999999999,95.39750000000002,96.49307692307691,97.3411111111111,11.974747474747474,93.35252784252783,4.4461746590577915,97.3411111111111,85.36636363636363,True,,80.42279816961995,17.216832125823657,0.01339884799824661,97.63963029544361,283.59674204730584,0.23068571666524024,4.015360398645637,3.387249150032676,0.005902418676637289,65.72,1.782
Rec-032_30s_4,30,2.0,1,3,11,84.38090909090909,90.47923076923077,93.22625000000001,94.53666666666668,95.40615384615386,96.37444444444445,11.993535353535364,92.40060913623414,4.428913508198555,96.37444444444445,84.38090909090909,True,,79.42583199102046,17.20982307146204,0.013668504635768016,96.6356550624825,279.4298334142031,0.23523254643302624,4.45965219089964,3.848556434257707,0.0060736968477964745,65.72,1.782
Rec-032_30s_4,30,2.0,1,4,12,83.78818181818183,89.97846153846156,92.54875000000001,93.90583333333335,94.73923076923077,95.77222222222223,11.9840404040404,91.78877994690497,4.402709735960666,95.77222222222223,83.78818181818183,True,,78.97219208841958,17.051917179580887,0.013659476296974121,96.02410926800046,278.8913325341727,0.23292025853245094,4.8733534498878885,4.240708331639979,0.00635230125465828,65.72,1.782
Rec-032_30s_4,30,2.0,1,5,13,83.24727272727273,89.4353846153846,92.2775,93.45166666666667,94.53076923076922,95.2911111111111,12.043838383838377,91.37228405853405,4.4775857461119655,95.2911111111111,83.24727272727273,True,,78.1337302594623,17.503569277631147,0.013835161870658204,95.63729953709344,278.1631004637379,0.2421647142703068,4.7198805618372015,4.137878505338502,0.006158157581455839,65.72,1.782
Rec-032_30s_4,30,2.0,1,6,14,82.70363636363636,89.10076923076923,91.86750000000002,92.90916666666665,94.1546153846154,94.80888888888889,12.105252525252524,90.9240960890961,4.500196997538912,94.80888888888889,82.70363636363636,True,,77.20613531692146,17.72871282830322,0.014843049293866413,94.93484814522468,264.87351251100836,0.2631481584273065,5.2153622087937315,4.580700150616857,0.007086502489534413,65.72,1.782
Rec-032_30s_4,30,2.0,1,7,15,82.21090909090908,88.51692307692308,91.25625000000001,92.59249999999999,93.69615384615385,94.32555555555557,12.114646464646484,90.43304859492359,4.525825278721876,94.32555555555557,82.21090909090908,True,,76.69751391401307,17.765033643515295,0.014602664481076383,94.46254755752837,268.255805532962,0.2594168257912878,4.97866161878792,4.204682426026517,0.0077792227235649585,65.72,1.782
Rec-032_30s_4,30,2.0,2,0,16,83.34454545454545,89.26846153846154,92.20875000000001,94.085,94.82230769230772,95.65444444444444,12.309898989898983,91.5639181882932,4.6248973641882,95.65444444444444,83.34454545454545,True,,78.1364972783017,17.854881838315112,0.013421842364807535,95.99137911661681,285.9498461715988,0.23964540947613042,4.122650446227684,3.4082247177935647,0.006020697505647718,65.72,1.782
Rec-032_30s_4,30,2.0,2,1,17,82.30999999999999,88.43307692307692,91.46124999999999,93.09166666666665,93.9876923076923,94.80777777777777,12.497777777777785,90.6819106125356,4.679987326257668,94.80777777777777,82.30999999999999,True,,76.9959839998758,18.135746309707084,0.013596137281613983,95.13173030958289,284.38106816999505,0.2465760965313017,4.085331683143015,3.4494054562636762,0.005608471229016716,65.72,1.782
Rec-032_30s_4,30,2.0,2,2,18,81.71545454545456,87.76615384615381,90.71499999999999,92.41250000000002,93.32000000000001,94.32666666666665,12.611212121212091,90.04262917637918,4.683731081986982,94.32666666666665,81.71545454545456,True,,76.90326432402604,17.917096900936087,0.0125056210605122,94.82036122496213,301.52416982759905,0.2240644243475842,4.186845483125769,3.4798562969984723,0.005518800359338577,65.72,1.782
Rec-032_30s_4,30,2.0,2,3,19,81.27090909090909,87.3076923076923,90.51249999999999,92.14083333333333,92.9846153846154,93.72444444444446,12.453535353535372,89.65683242683242,4.698174197165058,93.72444444444446,81.27090909090909,True,,75.97377820541519,18.229457385383714,0.013362417145858091,94.2032355907989,288.4431945459551,0.24358961392614076,4.380367373952933,3.74815059478666,0.005665282754770066,65.72,1.782
Rec-032_30s_4,30,2.0,2,4,20,80.7781818181818,86.93076923076924,90.035,91.59833333333334,92.61153846153846,93.60333333333334,12.825151515151532,89.25952602952604,4.765130356648363,93.60333333333334,80.7781818181818,True,,75.9347975440287,18.183177601676196,0.012465981090955616,94.11797514570489,303.41083002111026,0.22667114815598313,4.294606961123194,3.582171683139628,0.005346524429314969,65.72,1.782
Rec-032_30s_4,30,2.0,2,5,21,80.53181818181817,86.76384615384616,89.56250000000003,91.32499999999999,92.36076923076922,93.06,12.528181818181835,88.93398892773894,4.694352854909242,93.06,80.53181818181817,True,,75.5654247799385,18.003597547739943,0.012958575025573635,93.56902232767844,294.101991659424,0.23330096955262158,4.513754022898989,3.833136654531812,0.005670615337743403,65.72,1.782
Rec-032_30s_4,30,2.0,2,6,22,80.03999999999999,86.30538461538461,89.35875,91.10000000000001,91.98384615384614,92.51777777777778,12.477777777777789,88.55095975783475,4.736022152875825,92.51777777777778,80.03999999999999,True,,74.4996047866058,18.459857449631897,0.013938681156387156,92.9594622362377,280.44831821548024,0.2573060671827772,4.9630500451364465,4.295992372547187,0.006192483564048454,65.72,1.782
Rec-032_30s_4,30,2.0,2,7,23,79.69363636363636,85.67846153846155,89.08500000000001,90.87333333333333,91.77538461538461,92.09555555555556,12.401919191919205,88.20022856772857,4.787589008239284,92.09555555555556,79.69363636363636,True,,74.09948002410461,18.66846029499525,0.013600224131188667,92.76794031909986,286.44639302972615,0.2538952441961319,4.695066149707394,3.8971736903247187,0.006756063872751998,65.72,1.782
Rec-032_30s_4,30,2.0,3,0,24,79.49636363636363,85.26,88.2025,90.32999999999997,91.39923076923077,91.91444444444444,12.418080808080816,87.7670898083398,4.729513713730213,91.91444444444444,79.49636363636363,True,,74.64277914672066,18.072807483154826,0.012140693431546914,92.71558662987547,308.8608384338313,0.2194164151003497,4.487583084871406,3.514185274233363,0.0068138021902651395,65.72,1.782
Rec-032_30s_4,30,2.0,3,1,25,79.2490909090909,85.0923076923077,88.135,90.05833333333332,91.14923076923075,91.73333333333335,12.484242424242453,87.56954933954934,4.733534644931477,91.73333333333335,79.2490909090909,True,,74.3810804678267,18.078416186286105,0.012255722684384365,92.45949665411281,306.75670645418273,0.2215640553520081,4.280178959471015,3.460577121662137,0.00581242973187048,65.72,1.782
Rec-032_30s_4,30,2.0,3,2,26,79.05181818181818,84.80153846153847,87.93249999999998,89.9225,90.98076923076921,91.49222222222221,12.440404040404033,87.36355801605801,4.746597253342576,91.49222222222221,79.05181818181818,True,,74.14159144528753,18.13486352867583,0.012224412752390048,92.27645497396335,307.5881607085846,0.221688056982798,4.384442293925375,3.6181928577562474,0.005358890702390325,65.72,1.782
Rec-032_30s_4,30,2.0,3,3,27,78.80454545454546,84.5092307692308,87.6625,89.69833333333334,90.60692307692307,91.31,12.50545454545454,87.09858877233877,4.745882240468856,91.31,78.80454545454546,True,,73.95474701917254,18.119862178488937,0.012056218760664419,92.07460919766149,310.66147393991645,0.21845702233695197,4.038308619171714,3.287616930622785,0.00514476450069656,65.72,1.782
Rec-032_30s_4,30,2.0,3,4,28,78.41090909090907,84.34307692307692,87.45999999999998,89.38083333333333,90.47923076923075,91.19,12.779090909090925,86.87734168609167,4.8225007333573915,91.19,78.41090909090907,True,,73.57531006401648,18.38485493698868,0.011990251057330294,91.96016500100515,313.1239290523444,0.22043902634709261,3.954573276960457,3.221911229728492,0.004994857984614168,65.72,1.782
Rec-032_30s_4,30,2.0,3,5,29,78.06545454545454,84.09307692307692,87.12125,89.19916666666666,90.22923076923077,90.88888888888889,12.823434343434343,86.5995112988863,4.852141399372369,90.88888888888889,78.06545454545454,True,,73.149668990545,18.49903700177529,0.012175413930080677,91.64870599232029,310.1291466935999,0.22523343280449273,3.9644880497773007,3.298341896307259,0.004672510368332589,65.72,1.782
Rec-032_30s_4,30,2.0,3,6,30,77.71909090909091,83.80076923076922,86.8475,88.83666666666669,90.06230769230768,90.58555555555556,12.86646464646465,86.30864834239834,4.8812516042606795,90.58555555555556,77.71909090909091,True,,72.75361283146628,18.605674554691458,0.012239119154396308,91.35928738615775,309.4109362969754,0.22771706782278822,4.231295681608545,3.437691932169221,0.005319580781755871,65.72,1.782
Rec-032_30s_4,30,2.0,3,7,31,77.32454545454546,83.42461538461538,86.645,88.52,89.85384615384615,90.16444444444444,12.839898989898984,85.9887419062419,4.9164318306620745,90.16444444444444,77.32454545454546,True,,72.19392968021046,18.888741317541026,0.012316250930424703,91.08267099775148,309.20927659288736,0.2326384778267162,4.187735144238251,3.3907746904087452,0.005678704260023568,65.72,1.782
Rec-G3_S60_1,60,2.0,0,0,0,91.9,98.41153846153846,102.43357142857143,104.3707142857143,106.19285714285716,106.97076923076924,15.07076923076923,101.71324175824178,5.700711230221259,106.97076923076924,91.9,True,,86.1546917035695,22.23201321420691,0.00871551538513015,108.3867049177764,415.97671862143983,0.1937634532108371,9.036934674307734,7.077965289315348,0.01103031776623569,65.442,1.96
Rec-G3_S60_1,60,2.0,0,1,1,89.01846153846155,95.44769230769231,99.48428571428572,101.30857142857143,102.89714285714287,103.50538461538461,14.486923076923063,98.61025641025641,5.5206674828488635,103.50538461538461,89.01846153846155,True,,83.05621657247683,21.61350687332274,0.009375025410738844,104.66972344579958,391.48492385400635,0.20262717615257936,8.348588194286856,6.435134354637563,0.010124609670461726,65.442,1.96
Rec-G3_S60_1,60,2.0,0,2,2,86.63923076923078,93.1946153846154,97.12071428571429,98.71071428571427,100.30071428571429,100.91692307692307,14.277692307692291,96.14715201465204,5.415542622861732,100.91692307692307,86.63923076923078,True,,80.49262072976896,21.357485927556834,0.009881104006990715,101.8501066573258,375.54912294065696,0.21103553977802963,8.00870090810142,6.246054669457531,0.009202603290283148,65.442,1.96
Rec-G3_S60_1,60,2.0,0,3,3,85.21846153846153,91.81615384615385,95.33857142857141,97.12142857142855,98.59428571428573,98.99615384615387,13.777692307692348,94.51417582417582,5.251712965899662,98.99615384615387,85.21846153846153,True,,79.04848239910645,20.816116018610305,0.010260802142919212,99.86459841771675,362.82464576740426,0.21359004785101157,7.59136614954408,6.004772942385836,0.00868536917080942,65.442,1.96
Rec-G3_S60_1,60,2.0,0,4,4,84.26,90.93923076923076,94.52642857142857,96.19214285714285,97.47000000000001,97.82769230769229,13.567692307692283,93.53591575091576,5.190730370416876,97.82769230769229,84.26,True,,77.68881225660462,20.8291409103756,0.01103001268027685,98.51795316698022,344.13254940695606,0.22974568836071613,7.7319832896015575,6.371214349601475,0.00837733962939793,65.442,1.96
Rec-G3_S60_1,60,2.0,0,5,5,83.67384615384616,90.35384615384616,93.86571428571429,95.22214285714286,96.77357142857144,97.03538461538461,13.361538461538458,92.82075091575092,5.09898116798002,97.03538461538461,83.67384615384616,True,,77.17958238686636,20.513420964067265,0.011121035254425149,97.69300335093362,340.6815137790766,0.228130477730256,7.813704602622664,6.508711382365263,0.00829799235665684,65.442,1.96
Rec-G3_S60_1,60,2.0,0,6,6,83.00692307692307,89.89461538461538,93.20714285714287,94.64214285714286,96.0742857142857,96.45076923076924,13.443846153846167,92.2126465201465,5.0967446326099415,96.45076923076924,83.00692307692307,True,,76.43491447101032,20.579068179301533,0.011312266425841721,97.01398265031185,336.7119689941813,0.23279590203982045,7.839795535225046,6.611137904349612,0.008023469373191646,65.442,1.96
Rec-G3_S60_1,60,2.0,0,7,7,82.75692307692307,89.35230769230769,92.66214285714284,93.78928571428571,95.56999999999998,96.07538461538464,13.318461538461563,91.70100732600731,4.9980396585351015,96.07538461538464,82.75692307692307,True,,76.69860104403907,20.038584266344113,0.010605741637028399,96.73718531038318,350.55243312186474,0.21252404750066795,7.411716207942143,6.136625057628906,0.007780336100183045,65.442,1.96
Rec-G3_S60_1,60,2.0,1,0,8,84.54923076923076,90.89692307692306,95.18357142857144,97.16000000000001,98.75000000000001,99.4969230769231,14.947692307692336,94.3394413919414,5.699472034014188,99.4969230769231,84.54923076923076,True,,78.71145094189367,22.195197960186853,0.008842016181507985,100.90664890208052,411.46772381127505,0.19625029951574519,6.983867387545214,5.511125265248721,0.008479159922080861,65.442,1.96
Rec-G3_S60_1,60,2.0,1,1,9,82.96615384615384,89.56153846153848,93.51714285714286,95.7257142857143,97.12214285714286,97.82692307692308,14.860769230769236,92.78660256410257,5.66067237744624,97.82692307692308,82.96615384615384,True,,76.91127947979405,22.135037270325345,0.009285906365744851,99.04631675011939,396.7811864835715,0.20554388349451366,6.534795843167678,5.0480444054740445,0.007592167742156431,65.442,1.96
Rec-G3_S60_1,60,2.0,1,2,10,81.96384615384613,88.43461538461537,92.43142857142858,94.60285714285715,96.07500000000002,96.70000000000002,14.736153846153883,91.7012912087912,5.631298442561637,96.70000000000002,81.96384615384613,True,,75.99029376492264,22.000356159522028,0.009181754998525382,97.99064992444467,399.3888308724437,0.20200188013703008,6.347631111808003,4.918149154128008,0.0069561551104402415,65.442,1.96
Rec-G3_S60_1,60,2.0,1,3,11,81.21000000000001,87.89153846153846,91.65428571428572,93.94357142857145,95.22285714285714,95.7823076923077,14.572307692307689,90.95076007326007,5.572930603868809,95.7823076923077,81.21000000000001,True,,74.97675404237154,21.89229569299617,0.009729000355460603,96.86904973536771,382.36809394097884,0.21299015257900838,6.575430659948734,5.2200546174109705,0.006703366120681272,65.442,1.96
Rec-G3_S60_1,60,2.0,1,4,12,80.7523076923077,87.43307692307692,91.46071428571427,93.32285714285715,94.60357142857143,95.32384615384616,14.571538461538466,90.48272893772894,5.53935045507638,95.32384615384616,80.7523076923077,True,,74.34780511631982,21.87305084032582,0.01004717301452966,96.22085595664564,373.37468066949276,0.2197623261483569,6.808735772116429,5.494338952480129,0.006688019155537367,65.442,1.96
Rec-G3_S60_1,60,2.0,1,5,13,80.46076923076922,87.09846153846155,90.95642857142856,92.81857142857143,94.44785714285715,94.9076923076923,14.446923076923085,90.11496336996338,5.514789698878423,94.9076923076923,80.46076923076922,True,,74.28509949366773,21.68298375579084,0.009752428520944689,95.96808324945857,380.7110719711747,0.21146174919915497,6.741158347807392,5.409877749451072,0.006526113058752851,65.442,1.96
Rec-G3_S60_1,60,2.0,1,6,14,80.04230769230769,86.72307692307693,90.64714285714287,92.47000000000003,93.94214285714288,94.32230769230767,14.279999999999987,89.69116300366301,5.478395881561734,94.32230769230767,80.04230769230769,True,,73.5316861425546,21.72241758904021,0.010311594740203765,95.25410373159481,365.6492759076347,0.22399276695565676,6.962865725359449,5.725257349828142,0.006599560611027015,65.442,1.96
Rec-G3_S60_1,60,2.0,1,7,15,79.70769230769231,86.38769230769229,90.29928571428573,91.73285714285716,93.51571428571428,93.94615384615386,14.23846153846155,89.26489926739929,5.417801563498569,93.94615384615386,79.70769230769231,True,,73.32163245585944,21.519649037927334,0.01023791074606026,94.84128149378678,366.66439852482597,0.2203162461368416,6.947758448959268,5.687323547462396,0.006748007936092446,65.442,1.96
Rec-G3_S60_1,60,2.0,2,0,16,79.66692307692307,85.93,90.33714285714287,92.62357142857145,94.13714285714285,94.8223076923077,15.155384615384634,89.58618131868133,5.825414974726041,94.8223076923077,79.66692307692307,True,,73.84834426840908,22.614373259239276,0.008572370180296033,96.46271752764835,422.98025674794644,0.19385877897358678,6.026626091310703,4.761226494454074,0.006939460526424662,65.442,1.96
Rec-G3_S60_1,60,2.0,2,1,17,79.03846153846153,85.4276923076923,89.63857142857144,92.00357142857145,93.595,94.24,15.201538461538462,88.99054945054945,5.830847874672085,94.24,79.03846153846153,True,,73.20957945764575,22.66272124588026,0.00859338827623828,95.87230070352601,422.4792030466527,0.19474956306200358,5.672348684346771,4.474916517587673,0.006368902029609453,65.442,1.96
Rec-G3_S60_1,60,2.0,2,2,18,78.7476923076923,85.09384615384616,89.17357142857142,91.65428571428572,93.16642857142858,93.77923076923078,15.031538461538474,88.60250915750917,5.774000182692165,93.77923076923078,78.7476923076923,True,,72.94274626647606,22.444286348248312,0.008635345457140045,95.38703261472438,419.86892137816506,0.1938141661560964,5.637959527930269,4.388227843751528,0.005988336451857783,65.442,1.96
Rec-G3_S60_1,60,2.0,2,3,19,78.33076923076922,84.67615384615384,88.865,91.26642857142856,92.77999999999999,93.40384615384616,15.07307692307694,88.22036630036628,5.791689614468943,93.40384615384616,78.33076923076922,True,,72.43482209630707,22.53045142233771,0.008727765350557536,94.96527351864478,417.08162367774474,0.19664049325629882,5.909359609596193,4.587265384146181,0.005967157173874031,65.442,1.96
Rec-G3_S60_1,60,2.0,2,4,20,78.08076923076922,84.50923076923075,88.55428571428571,91.0342857142857,92.46928571428569,93.06846153846155,14.987692307692328,87.95271978021977,5.757449712718415,93.06846153846155,78.08076923076922,True,,72.10091675423129,22.423284626821008,0.008927904762897945,94.52420138105231,409.73723801682496,0.20019294961961154,6.134564779176135,4.7905192328606665,0.005903343577611183,65.442,1.96
Rec-G3_S60_1,60,2.0,2,5,21,77.91307692307693,84.38461538461539,88.43785714285715,90.76285714285714,92.27571428571427,92.81769230769231,14.904615384615383,87.7653021978022,5.72369662055617,92.81769230769231,77.91307692307693,True,,71.8415470334606,22.349427332685597,0.009120772400551602,94.1909743661462,403.0545242642607,0.2038440399840924,6.352401217562376,4.994418508674358,0.005858987091452144,65.442,1.96
Rec-G3_S60_1,60,2.0,2,6,22,77.66153846153846,84.05153846153847,87.97285714285714,90.29785714285715,91.92571428571428,92.35999999999999,14.69846153846153,87.37825091575091,5.654315534122689,92.35999999999999,77.66153846153846,True,,71.74583367980739,22.04988113738337,0.00899846800862076,93.79571481719076,405.53291278263816,0.19841515000863458,6.097289175703188,4.790312251806025,0.005682230009802998,65.442,1.96
Rec-G3_S60_1,60,2.0,2,7,23,77.32923076923076,83.79923076923077,87.50642857142859,89.56214285714285,91.57642857142856,92.1076923076923,14.778461538461542,86.98019230769229,5.614616856263638,92.1076923076923,77.32923076923076,True,,71.7222116279656,21.90634336743744,0.008635595632083768,93.62855499540305,417.0508297389558,0.18917432309877,6.043178661697323,4.671303990373226,0.005729018203469804,65.442,1.96
Rec-G3_S60_1,60,2.0,3,0,24,76.70153846153845,82.79846153846152,86.7314285714286,89.40571428571427,91.03499999999998,91.8176923076923,15.11615384615385,86.41497252747251,5.779423304268682,91.8176923076923,76.70153846153845,True,,71.41062056793585,22.440949678083882,0.0077805730733280535,93.85157024601973,452.57987450051496,0.1746034488052093,5.359681568391602,4.484982603696148,0.005959308391836642,65.442,1.96
Rec-G3_S60_1,60,2.0,3,1,25,76.49384615384615,82.33846153846153,86.4592857142857,89.13499999999999,90.99571428571429,91.64923076923077,15.15538461538462,86.17858974358974,5.839393751903339,91.64923076923077,76.49384615384615,True,,71.35275177199749,22.741467843100843,0.0073510257912581855,94.09421961509832,473.1099291609809,0.16717311664570295,5.169890191334799,4.510522601076119,0.005568908624976314,65.442,1.96
Rec-G3_S60_1,60,2.0,3,2,26,76.15923076923077,82.1730769230769,86.38142857142854,88.97928571428572,90.6857142857143,91.43923076923078,15.280000000000001,85.96966117216117,5.865890170704459,91.43923076923078,76.15923076923077,True,,70.79865247737246,22.79708772115059,0.007701937337032182,93.59574019852305,457.9260945154597,0.17558174109512764,5.094465637806136,4.248447254351271,0.0054161480245781815,65.442,1.96
Rec-G3_S60_1,60,2.0,3,3,27,75.90769230769232,81.9653846153846,86.18928571428569,88.74642857142855,90.56928571428571,91.27307692307691,15.365384615384599,85.7751923076923,5.9007114151078,91.27307692307691,75.90769230769232,True,,70.48586246115796,22.92025039525425,0.007746678901659498,93.40611285641222,456.7245491138113,0.17755582015766885,5.304536906407439,4.252219383413793,0.00530417745170642,65.442,1.96
Rec-G3_S60_1,60,2.0,3,4,28,75.69923076923078,81.88230769230768,86.0342857142857,88.47642857142856,90.33714285714287,91.10538461538461,15.406153846153828,85.58913003663002,5.883162179295342,91.10538461538461,75.69923076923078,True,,70.2625378699937,22.887842975750214,0.007819366394908947,93.15038084574391,453.4923461753697,0.17896843021653402,5.435715498946011,4.248161131518481,0.005239027523865856,65.442,1.96
Rec-G3_S60_1,60,2.0,3,5,29,75.61615384615385,81.71307692307693,85.84,88.2057142857143,90.10357142857141,90.8976923076923,15.281538461538446,85.3960347985348,5.826333161554285,90.8976923076923,75.61615384615385,True,,70.27774350670228,22.676866720437285,0.007739037717147728,92.95461022713957,455.6685455893031,0.17549712685619626,5.500994358516721,4.245281019512262,0.005162027302519354,65.442,1.96
Rec-G3_S60_1,60,2.0,3,6,30,75.53153846153847,81.46076923076923,85.45142857142858,87.85642857142857,89.79428571428572,90.56307692307692,15.031538461538446,85.10958791208792,5.734140451390965,90.56307692307692,75.53153846153847,True,,70.40546337105059,22.343000486627655,0.007514314905084279,92.74846385767825,463.40037425904546,0.1678923415809715,5.279831274716988,4.104598639716771,0.005027777434563604,65.442,1.96
Rec-G3_S60_1,60,2.0,3,7,31,75.24076923076922,81.21000000000001,85.21785714285714,87.2757142857143,89.40642857142856,90.31153846153848,15.070769230769258,84.77705128205127,5.694977423142141,90.31153846153848,75.24076923076922,True,,70.19856207597189,22.246524148325236,0.00747033388234769,92.44508622429713,464.7635456280698,0.16618896310970008,5.239422738712769,4.013860578946931,0.00497913219614727,65.442,1.96
